Repository: Slapgravel/materials-tools

File: spectroscopy/CTE/3PB/3PB_CTE_140K.cif (part 1 of 11)
data_3pb_cte_140k
_audit_creation_date               2026-02-04
_audit_creation_method
;
Olex2 1.5
(compiled 2025.07.13 svn.rb7424aed for OlexSys, GUI svn.r7314)
;
_shelx_SHELXL_version_number       '2019/3'
loop_
  _audit_author_name
  _audit_author_email
  _audit_author_address
 'Potticary, J.L.' potticary@meta.com
;
Reality Labs - Meta Platforms, LLC
MSI
10301 Willows Rd NE
Redmond
98052
USA
;

_audit_contact_author_address      ?
_audit_contact_author_email        ?
_audit_contact_author_name         ''
_audit_contact_author_phone        ?
_publ_contact_author_id_orcid      ?
_publ_section_references
;
Dolomanov, O.V., Bourhis, L.J., Gildea, R.J, Howard, J.A.K. & Puschmann, H.
 (2009), J. Appl. Cryst. 42, 339-341.

Sheldrick, G.M. (2015). Acta Cryst. A71, 3-8.

Sheldrick, G.M. (2015). Acta Cryst. C71, 3-8.
;
_chemical_name_common              ?
_chemical_name_systematic          1,3,5-triphenylbenzene
_chemical_formula_moiety           '2(C24 H18)'
_chemical_formula_sum              'C48 H36'
_chemical_formula_weight           612.77
_chemical_absolute_configuration   ?
_chemical_melting_point            ?
_chemical_oxdiff_formula           C24H18
loop_
  _atom_type_symbol
  _atom_type_description
  _atom_type_scat_dispersion_real
  _atom_type_scat_dispersion_imag
  _atom_type_scat_source
 'C' 'C' 0.0033 0.0016 'International Tables Vol C Tables 4.2.6.8 and 6.1.1.4'
 'H' 'H' 0.0000 0.0000 'International Tables Vol C Tables 4.2.6.8 and 6.1.1.4'

_shelx_space_group_comment
;
The symmetry employed for this shelxl refinement is uniquely defined
by the following loop, which should always be used as a source of
symmetry information in preference to the above space-group names.
They are only intended as comments.
;
_space_group_crystal_system        'orthorhombic'
_space_group_IT_number             33
_space_group_name_H-M_alt          'P n a 21'
_space_group_name_Hall             'P 2c -2n'
loop_
  _space_group_symop_operation_xyz
 'x, y, z'
 '-x, -y, z+1/2'
 'x+1/2, -y+1/2, z'
 '-x+1/2, y+1/2, z+1/2'

_cell_length_a                     7.4663(3)
_cell_length_b                     19.7390(8)
_cell_length_c                     11.2202(4)
_cell_angle_alpha                  90
_cell_angle_beta                   90
_cell_angle_gamma                  90
_cell_volume                       1653.60(11)
_cell_formula_units_Z              2
_cell_measurement_reflns_used      6131
_cell_measurement_temperature      140.00(10)
_cell_measurement_theta_max        30.4010
_cell_measurement_theta_min        2.1420
_shelx_estimated_absorpt_T_max     0.972
_shelx_estimated_absorpt_T_min     0.958
_exptl_absorpt_coefficient_mu      0.069
_exptl_absorpt_correction_T_max    0.988
_exptl_absorpt_correction_T_min    0.983
_exptl_absorpt_correction_type     analytical
_exptl_absorpt_process_details
;
CrysAlisPro 1.171.44.139a (Rigaku Oxford Diffraction, 2026)
Analytical numeric absorption correction using a multifaceted crystal
model based on expressions derived by R.C. Clark & J.S. Reid.
(Clark, R. C. & Reid, J. S. (1995). Acta Cryst. A51, 887-897)
Empirical absorption correction using spherical harmonics,
implemented in SCALE3 ABSPACK scaling algorithm.
;
_exptl_absorpt_special_details     ?
_exptl_crystal_colour              'clear light colourless'
_exptl_crystal_colour_lustre       clear
_exptl_crystal_colour_modifier     light
_exptl_crystal_colour_primary      colourless
_exptl_crystal_density_diffrn      1.231
_exptl_crystal_density_meas        ?
_exptl_crystal_density_method      ?
_exptl_crystal_description         block
_exptl_crystal_F_000               648
loop_
  _exptl_crystal_face_index_h
  _exptl_crystal_face_index_k
  _exptl_crystal_face_index_l
  _exptl_crystal_face_perp_dist
 0 -1 1 0.3139
 0 1 -1 0.3009
 2 -1 -2 0.2788
 -1 1 0 0.3074
 -1 2 -1 0.3430
 1 -1 0 0.3367
 1 -2 1 0.3788
 -1 1 -1 0.3392
 1 -1 1 0.3696
 0 0 -1 0.2726
 0 0 1 0.3146
 -1 0 -1 0.3478
 1 0 1 0.3311
 -1 0 0 0.3107
 1 0 0 0.3084
 -1 -1 -1 0.3367
 1 1 1 0.2877
 0 -1 -1 0.1741
 0 1 1 0.2368
 -1 -1 0 0.3091
 1 1 0 0.2947
 -1 1 1 0.2538
 0 -1 0 0.2164
 0 1 0 0.2334
 -1 -1 1 0.2950
 1 1 -1 0.2927

_exptl_crystal_size_max            0.62
_exptl_crystal_size_mid            0.61
_exptl_crystal_size_min            0.41
loop_
  _exptl_oxdiff_crystal_face_indexfrac_h
  _exptl_oxdiff_crystal_face_indexfrac_k
  _exptl_oxdiff_crystal_face_indexfrac_l
  _exptl_oxdiff_crystal_face_x
  _exptl_oxdiff_crystal_face_y
  _exptl_oxdiff_crystal_face_z
 0.0000 -1.0000 1.0000 0.0011 0.0669 0.0285
 -0.0000 1.0000 -1.0000 -0.0011 -0.0669 -0.0285
 2.0000 -1.0000 -2.0000 0.0058 -0.0017 -0.2310
 -1.0000 1.0000 0.0000 0.0104 -0.0555 0.0845
 -1.0000 2.0000 -1.0000 0.0093 -0.1224 0.0559
 1.0000 -1.0000 -0.0000 -0.0104 0.0555 -0.0845
 1.0000 -2.0000 1.0000 -0.0093 0.1224 -0.0559
 -1.0000 1.0000 -1.0000 0.0380 -0.1014 0.0509
 1.0000 -1.0000 1.0000 -0.0380 0.1014 -0.0509
 -0.0000 -0.0000 -1.0000 0.0277 -0.0459 -0.0335
 0.0000 0.0000 1.0000 -0.0277 0.0459 0.0335
 -1.0000 -0.0000 -1.0000 0.0668 -0.0805 0.0459
 1.0000 0.0000 1.0000 -0.0668 0.0805 -0.0459
 -1.0000 -0.0000 0.0000 0.0391 -0.0346 0.0794
 1.0000 0.0000 -0.0000 -0.0391 0.0346 -0.0794
 -1.0000 -1.0000 -1.0000 0.0955 -0.0595 0.0409
 1.0000 1.0000 1.0000 -0.0955 0.0595 -0.0409
 -0.0000 -1.0000 -1.0000 0.0564 -0.0249 -0.0386
 0.0000 1.0000 1.0000 -0.0564 0.0249 0.0386
 -1.0000 -1.0000 0.0000 0.0678 -0.0136 0.0744
 1.0000 1.0000 -0.0000 -0.0678 0.0136 -0.0744
 -1.0000 1.0000 1.0000 -0.0173 -0.0096 0.1180
 0.0000 -1.0000 -0.0000 0.0287 0.0210 -0.0050
 -0.0000 1.0000 0.0000 -0.0287 -0.0210 0.0050
 -1.0000 -1.0000 1.0000 0.0402 0.0323 0.1080
 1.0000 1.0000 -1.0000 -0.0402 -0.0323 -0.1080

_exptl_transmission_factor_max     ?
_exptl_transmission_factor_min     ?
_diffrn_reflns_av_R_equivalents    0.0342
_diffrn_reflns_av_unetI/netI       0.0337
_diffrn_reflns_Laue_measured_fraction_full  1.000
_diffrn_reflns_Laue_measured_fraction_max  0.974
_diffrn_reflns_limit_h_max         10
_diffrn_reflns_limit_h_min         -10
_diffrn_reflns_limit_k_max         21
_diffrn_reflns_limit_k_min         -27
_diffrn_reflns_limit_l_max         15
_diffrn_reflns_limit_l_min         -15
_diffrn_reflns_number              12728
_diffrn_reflns_point_group_measured_fraction_full  0.995
_diffrn_reflns_point_group_measured_fraction_max  0.940
_diffrn_reflns_theta_full          25.242
_diffrn_reflns_theta_max           30.413
_diffrn_reflns_theta_min           2.063
_diffrn_ambient_environment        N~2~
_diffrn_ambient_temperature        140.00(10)
_diffrn_detector                   'Rigaku HyPix Bantam'
_diffrn_detector_area_resol_mean   10.000
_diffrn_detector_type              'Hybrid Pixel Array Detector'
_diffrn_measured_fraction_theta_full  1.000
_diffrn_measured_fraction_theta_max  0.974
_diffrn_measurement_details
;
List of Runs (angles in degrees, time in seconds):

  # Type    Start    End  Width  t~exp~   \w     \q     \k     \f   Frames
--------------------------------------------------------------------------
  1  \w     41.00  76.00   0.50    3.89    --   20.00  54.00 -60.00   70
  2  \w    -54.00  -1.00   0.50    3.89    --   20.00  54.00   0.00  106
  3  \w    -12.00  55.00   0.50    3.89    --   20.00  54.00-120.00  134
  4  \w     70.00  96.00   0.50    3.89    --   20.00  54.00-120.00   52
  5  \w    -74.00  71.00   0.50    3.89    --   20.00  54.00-180.00  290
  6  \w     65.00 108.00   0.50    3.89    --   20.00  54.00  60.00   86
  7  \w    -74.00  27.00   0.50    3.89    --   20.00  54.00 -60.00  202
;
_diffrn_measurement_device         'Rigaku XtaLAB Mini II'
_diffrn_measurement_device_type    'Rigaku HPAD detector'
_diffrn_measurement_method         '\w scans'
_diffrn_orient_matrix_type        
 'CrysAlisPro convention (1999,Acta A55,543-557)'
_diffrn_orient_matrix_UB_11        -0.0390996000
_diffrn_orient_matrix_UB_12        -0.0287289000
_diffrn_orient_matrix_UB_13        -0.0276574000
_diffrn_orient_matrix_UB_21        0.0345684000
_diffrn_orient_matrix_UB_22        -0.0209610000
_diffrn_orient_matrix_UB_23        0.0458942000
_diffrn_orient_matrix_UB_31        -0.0794303000
_diffrn_orient_matrix_UB_32        0.0050274000
_diffrn_orient_matrix_UB_33        0.0335481000
_diffrn_oxdiff_digest_od_ed
;

;
_diffrn_oxdiff_measurement_exp_name  3PB_CTE_140K.par
_diffrn_radiation_collimation      '0.5 mm double-pinhole'
_diffrn_radiation_monochromator    'curved graphite'
_diffrn_radiation_probe            x-ray
_diffrn_radiation_type             MoK\a
_diffrn_radiation_wavelength       0.71073
_diffrn_source                     'sealed X-ray tube'
_diffrn_source_target              Mo
_diffrn_source_type                'Rigaku (Mo) X-ray Source'
_reflns_Friedel_coverage           0.845
_reflns_Friedel_fraction_full      0.990
_reflns_Friedel_fraction_max       0.903
_reflns_number_gt                  4291
_reflns_number_total               4710
_reflns_special_details
;
 Reflections were merged by SHELXL according to the crystal
 class for the calculation of statistics and refinement.
 
 _reflns_Friedel_fraction is defined as the number of unique
 Friedel pairs measured divided by the number that would be
 possible theoretically, ignoring centric projections and
 systematic absences.
;
_reflns_threshold_expression       'I > 2\s(I)'
_computing_cell_refinement         'CrysAlisPro 1.171.44.139a (Rigaku OD, 2026)'
_computing_data_collection        
 'CrysAlisPro system (CCD 44.108a 64-bit (release 25-04-2025))'
_computing_data_reduction          'CrysAlisPro 1.171.44.139a (Rigaku OD, 2026)'
_computing_molecular_graphics      'Olex2 1.5 (Dolomanov et al., 2009)'
_computing_publication_material    'Olex2 1.5 (Dolomanov et al., 2009)'
_computing_structure_refinement    'SHELXL 2019/3 (Sheldrick, 2015)'
_computing_structure_solution      'SHELXT 2018/2 (Sheldrick, 2018)'
_refine_diff_density_max           0.275
_refine_diff_density_min           -0.189
_refine_diff_density_rms           0.047
_refine_ls_abs_structure_details
;
 Flack x determined using 1854 quotients [(I+)-(I-)]/[(I+)+(I-)]
 (Parsons, Flack and Wagner, Acta Cryst. B69 (2013) 249-259).
;
_refine_ls_abs_structure_Flack     -3.4(10)
_refine_ls_extinction_coef         0.015(3)
_refine_ls_extinction_expression  
 'Fc^*^=kFc[1+0.001xFc^2^\l^3^/sin(2\q)]^-1/4^'
_refine_ls_extinction_method       'SHELXL-2019/2 (Sheldrick 2019)'
_refine_ls_goodness_of_fit_ref     1.082
_refine_ls_hydrogen_treatment      constr
_refine_ls_matrix_type             full
_refine_ls_number_parameters       218
_refine_ls_number_reflns           4710
_refine_ls_number_restraints       1
_refine_ls_R_factor_all            0.0455
_refine_ls_R_factor_gt             0.0409
_refine_ls_restrained_S_all        1.082
_refine_ls_shift/su_max            0.000
_refine_ls_shift/su_mean           0.000
_refine_ls_structure_factor_coef   Fsqd
_refine_ls_weighting_details      
 'w=1/[\s^2^(Fo^2^)+(0.0826P)^2^] where P=(Fo^2^+2Fc^2^)/3'
_refine_ls_weighting_scheme        calc
_refine_ls_wR_factor_gt            0.1161
_refine_ls_wR_factor_ref           0.1196
_refine_special_details            ?
_olex2_refinement_description
;
1. Fixed Uiso
 At 1.2 times of:
  All C(H) groups
2.a Aromatic/amide H refined with riding coordinates:
 C2(H2), C4(H4), C6(H6), C8(H8), C9(H9), C10(H10), C11(H11), C12(H12),
 C14(H14), C15(H15), C16(H16), C17(H17), C18(H18), C20(H20), C21(H21), C22(H22),
  C23(H23), C24(H24)
;
_atom_sites_solution_hydrogens     geom
_atom_sites_solution_primary       dual
_atom_sites_solution_secondary     ?
loop_
  _atom_site_label
  _atom_site_type_symbol
  _atom_site_fract_x
  _atom_site_fract_y
  _atom_site_fract_z
  _atom_site_U_iso_or_equiv
  _atom_site_adp_type
  _atom_site_occupancy
  _atom_site_site_symmetry_order
  _atom_site_calc_flag
  _atom_site_refinement_flags_posn
  _atom_site_refinement_flags_adp
  _atom_site_refinement_flags_occupancy
  _atom_site_disorder_assembly
  _atom_site_disorder_group
 C1 C 0.2192(2) 0.39153(8) 0.65531(16) 0.0207(3) Uani 1 1 d . . . . .
 C2 C 0.2503(2) 0.39069(8) 0.53222(15) 0.0205(3) Uani 1 1 d . . . . .
 H2 H 0.250351 0.432192 0.489356 0.025 Uiso 1 1 calc R U . . .
 C3 C 0.2812(2) 0.33017(8) 0.47111(15) 0.0197(3) Uani 1 1 d . . . . .
 C4 C 0.2805(2) 0.26922(8) 0.53477(15) 0.0208(3) Uani 1 1 d . . . . .
 H4 H 0.301397 0.227809 0.493944 0.025 Uiso 1 1 calc R U . . .
 C5 C 0.2494(2) 0.26843(8) 0.65782(16) 0.0206(3) Uani 1 1 d . . . . .
 C6 C 0.2193(2) 0.32978(7) 0.71659(16) 0.0208(3) Uani 1 1 d . . . . .
 H6 H 0.198467 0.329579 0.800111 0.025 Uiso 1 1 calc R U . . .
 C7 C 0.1833(2) 0.45632(8) 0.71881(16) 0.0214(3) Uani 1 1 d . . . . .
 C8 C 0.0883(2) 0.50898(8) 0.66390(17) 0.0256(3) Uani 1 1 d . . . . .
 H8 H 0.048949 0.503827 0.583907 0.031 Uiso 1 1 calc R U . . .
 C9 C 0.0509(2) 0.56867(8) 0.72479(19) 0.0306(4) Uani 1 1 d . . . . .
 H9 H -0.014143 0.603804 0.686412 0.037 Uiso 1 1 calc R U . . .
 C10 C 0.1085(2) 0.57706(9) 0.8417(2) 0.0316(4) Uani 1 1 d . . . . .
 H10 H 0.083037 0.617837 0.883329 0.038 Uiso 1 1 calc R U . . .
 C11 C 0.2035(3) 0.52549(9) 0.89707(18) 0.0309(4) Uani 1 1 d . . . . .
 H11 H 0.243346 0.531156 0.976851 0.037 Uiso 1 1 calc R U . . .
 C12 C 0.2408(2) 0.46554(9) 0.83674(17) 0.0262(4) Uani 1 1 d . . . . .
 H12 H 0.305738 0.430578 0.875708 0.031 Uiso 1 1 calc R U . . .
 C13 C 0.3167(2) 0.33072(7) 0.34049(16) 0.0201(3) Uani 1 1 d . . . . .
 C14 C 0.4195(2) 0.38257(9) 0.28931(16) 0.0243(3) Uani 1 1 d . . . . .
 H14 H 0.465095 0.417791 0.338369 0.029 Uiso 1 1 calc R U . . .
 C15 C 0.4555(3) 0.38314(9) 0.16763(17) 0.0289(4) Uani 1 1 d . . . . .
 H15 H 0.527176 0.418115 0.134343 0.035 Uiso 1 1 calc R U . . .
 C16 C 0.3867(3) 0.33262(9) 0.09503(17) 0.0290(4) Uani 1 1 d . . . . .
 H16 H 0.410706 0.333081 0.011887 0.035 Uiso 1 1 calc R U . . .
 C17 C 0.2829(3) 0.28148(9) 0.14377(16) 0.0287(4) Uani 1 1 d . . . . .
 H17 H 0.234945 0.247139 0.093752 0.034 Uiso 1 1 calc R U . . .
 C18 C 0.2484(2) 0.28016(9) 0.26583(16) 0.0233(3) Uani 1 1 d . . . . .
 H18 H 0.178018 0.244662 0.298591 0.028 Uiso 1 1 calc R U . . .
 C19 C 0.2481(2) 0.20330(8) 0.72494(16) 0.0217(3) Uani 1 1 d . . . . .
 C20 C 0.3132(3) 0.20025(9) 0.84174(17) 0.0282(4) Uani 1 1 d . . . . .
 H20 H 0.357982 0.240074 0.878752 0.034 Uiso 1 1 calc R U . . .
 C21 C 0.3127(3) 0.13923(9) 0.90419(19) 0.0344(4) Uani 1 1 d . . . . .
 H21 H 0.357525 0.137675 0.983394 0.041 Uiso 1 1 calc R U . . .
 C22 C 0.2473(3) 0.08081(9) 0.8513(2) 0.0342(4) Uani 1 1 d . . . . .
 H22 H 0.246928 0.039299 0.894148 0.041 Uiso 1 1 calc R U . . .
 C23 C 0.1823(3) 0.08320(9) 0.7355(2) 0.0315(4) Uani 1 1 d . . . . .
 H23 H 0.138020 0.043162 0.698905 0.038 Uiso 1 1 calc R U . . .
 C24 C 0.1818(2) 0.14400(8) 0.67279(18) 0.0261(4) Uani 1 1 d . . . . .
 H24 H 0.135927 0.145261 0.593832 0.031 Uiso 1 1 calc R U . . .

loop_
  _atom_site_aniso_label
  _atom_site_aniso_U_11
  _atom_site_aniso_U_22
  _atom_site_aniso_U_33
  _atom_site_aniso_U_23
  _atom_site_aniso_U_13
  _atom_site_aniso_U_12
 C1 0.0227(7) 0.0166(7) 0.0229(7) -0.0013(6) -0.0002(7) 0.0008(5)
 C2 0.0241(7) 0.0163(7) 0.0210(7) 0.0008(6) -0.0008(6) 0.0004(5)
 C3 0.0213(7) 0.0185(7) 0.0194(7) -0.0003(6) -0.0022(6) 0.0002(5)
 C4 0.0242(7) 0.0154(7) 0.0229(8) -0.0006(6) -0.0001(6) 0.0007(5)
 C5 0.0221(7) 0.0165(7) 0.0233(7) 0.0026(6) 0.0003(7) 0.0004(5)
 C6 0.0242(7) 0.0179(7) 0.0202(7) 0.0008(6) 0.0019(7) 0.0000(5)
 C7 0.0225(7) 0.0176(6) 0.0241(7) -0.0027(6) 0.0040(7) -0.0010(5)
 C8 0.0279(7) 0.0215(7) 0.0272(8) -0.0011(7) 0.0039(7) 0.0016(6)
 C9 0.0305(8) 0.0212(7) 0.0400(10) -0.0014(8) 0.0088(8) 0.0040(6)
 C10 0.0324(8) 0.0241(8) 0.0383(9) -0.0101(8) 0.0140(9) -0.0025(7)
 C11 0.0335(9) 0.0307(9) 0.0286(9) -0.0090(8) 0.0087(8) -0.0062(7)
 C12 0.0290(8) 0.0241(8) 0.0255(8) -0.0007(7) 0.0034(7) -0.0022(6)
 C13 0.0206(7) 0.0188(7) 0.0208(7) -0.0011(6) -0.0007(6) 0.0020(5)
 C14 0.0265(8) 0.0206(7) 0.0257(8) -0.0023(6) -0.0005(7) -0.0025(6)
 C15 0.0323(9) 0.0258(8) 0.0285(8) 0.0017(7) 0.0060(8) -0.0030(6)
 C16 0.0356(9) 0.0294(9) 0.0218(7) 0.0005(7) 0.0042(7) 0.0008(7)
 C17 0.0352(9) 0.0268(8) 0.0239(8) -0.0056(7) -0.0016(7) -0.0022(7)
 C18 0.0267(8) 0.0192(7) 0.0242(7) -0.0015(6) 0.0012(7) -0.0026(6)
 C19 0.0238(7) 0.0168(7) 0.0246(8) 0.0033(6) 0.0046(7) 0.0031(5)
 C20 0.0380(9) 0.0227(8) 0.0239(8) 0.0018(7) 0.0037(8) 0.0030(7)
 C21 0.0486(11) 0.0309(9) 0.0239(8) 0.0079(8) 0.0045(8) 0.0093(8)
 C22 0.0435(11) 0.0224(8) 0.0367(10) 0.0114(8) 0.0097(10) 0.0064(7)
 C23 0.0346(9) 0.0193(7) 0.0407(10) 0.0039(8) 0.0038(9) 0.0002(6)
 C24 0.0286(8) 0.0189(7) 0.0309(8) 0.0021(7) -0.0009(7) -0.0012(6)

_geom_special_details
;
 All esds (except the esd in the dihedral angle between two l.s. planes)
 are estimated using the full covariance matrix.  The cell esds are taken
 into account individually in the estimation of esds in distances, angles
 and torsion angles; correlations between esds in cell parameters are only
 used when they are defined by crystal symmetry.  An approximate (isotropic)
 treatment of cell esds is used for estimating esds involving l.s. planes.
;
loop_
  _geom_bond_atom_site_label_1
  _geom_bond_atom_site_label_2
  _geom_bond_distance
  _geom_bond_site_symmetry_2
  _geom_bond_publ_flag
 C1 C2 1.401(2) . ?
 C1 C6 1.399(2) . ?
 C1 C7 1.488(2) . ?
 C2 H2 0.9500 . ?
 C2 C3 1.397(2) . ?
 C3 C4 1.399(2) . ?
 C3 C13 1.489(2) . ?
 C4 H4 0.9500 . ?
 C4 C5 1.400(2) . ?
 C5 C6 1.397(2) . ?
 C5 C19 1.490(2) . ?
 C6 H6 0.9500 . ?
 C7 C8 1.401(2) . ?
 C7 C12 1.403(3) . ?
 C8 H8 0.9500 . ?
 C8 C9 1.390(2) . ?
 C9 H9 0.9500 . ?
 C9 C10 1.390(3) . ?
 C10 H10 0.9500 . ?
 C10 C11 1.388(3) . ?
 C11 H11 0.9500 . ?
 C11 C12 1.391(2) . ?
 C12 H12 0.9500 . ?
 C13 C14 1.402(2) . ?
 C13 C18 1.399(2) . ?
 C14 H14 0.9500 . ?
 C14 C15 1.392(2) . ?
 C15 H15 0.9500 . ?
 C15 C16 1.386(2) . ?
 C16 H16 0.9500 . ?
 C16 C17 1.385(2) . ?
 C17 H17 0.9500 . ?
 C17 C18 1.394(2) . ?
 C18 H18 0.9500 . ?
 C19 C20 1.399(3) . ?
 C19 C24 1.399(2) . ?
 C20 H20 0.9500 . ?
 C20 C21 1.393(2) . ?
 C21 H21 0.9500 . ?
 C21 C22 1.386(3) . ?
 C22 H22 0.9500 . ?
 C22 C23 1.388(3) . ?
 C23 H23 0.9500 . ?
 C23 C24 1.391(2) . ?
 C24 H24 0.9500 . ?

loop_
  _geom_angle_atom_site_label_1
  _geom_angle_atom_site_label_2
  _geom_angle_atom_site_label_3
  _geom_angle
  _geom_angle_site_symmetry_1
  _geom_angle_site_symmetry_3
  _geom_angle_publ_flag
 C2 C1 C7 120.81(15) . . ?
 C6 C1 C2 118.29(15) . . ?
 C6 C1 C7 120.89(15) . . ?
 C1 C2 H2 119.3 . . ?
 C3 C2 C1 121.45(15) . . ?
 C3 C2 H2 119.3 . . ?
 C2 C3 C4 118.96(15) . . ?
 C2 C3 C13 120.42(14) . . ?
 C4 C3 C13 120.62(14) . . ?
 C3 C4 H4 119.5 . . ?
 C3 C4 C5 120.91(15) . . ?
 C5 C4 H4 119.5 . . ?
 C4 C5 C19 120.61(14) . . ?
 C6 C5 C4 118.84(15) . . ?
 C6 C5 C19 120.55(15) . . ?
 C1 C6 H6 119.2 . . ?
 C5 C6 C1 121.55(16) . . ?
 C5 C6 H6 119.2 . . ?
 C8 C7 C1 121.20(15) . . ?
 C8 C7 C12 118.25(15) . . ?
 C12 C7 C1 120.53(15) . . ?
 C7 C8 H8 119.5 . . ?
 C9 C8 C7 120.96(17) . . ?
 C9 C8 H8 119.5 . . ?
 C8 C9 H9 119.9 . . ?
 C10 C9 C8 120.16(17) . . ?
 C10 C9 H9 119.9 . . ?
 C9 C10 H10 120.2 . . ?
 C11 C10 C9 119.55(16) . . ?
 C11 C10 H10 120.2 . . ?
 C10 C11 H11 119.7 . . ?
 C10 C11 C12 120.55(19) . . ?
 C12 C11 H11 119.7 . . ?
 C7 C12 H12 119.7 . . ?
 C11 C12 C7 120.52(17) . . ?
 C11 C12 H12 119.7 . . ?
 C14 C13 C3 120.38(15) . . ?
 C18 C13 C3 121.27(15) . . ?
 C18 C13 C14 118.35(16) . . ?
 C13 C14 H14 119.6 . . ?
 C15 C14 C13 120.90(16) . . ?
 C15 C14 H14 119.6 . . ?
 C14 C15 H15 120.0 . . ?
 C16 C15 C14 119.93(17) . . ?
 C16 C15 H15 120.0 . . ?
 C15 C16 H16 120.0 . . ?
 C17 C16 C15 119.97(17) . . ?
 C17 C16 H16 120.0 . . ?
 C16 C17 H17 119.8 . . ?
 C16 C17 C18 120.32(17) . . ?
 C18 C17 H17 119.8 . . ?
 C13 C18 H18 119.7 . . ?
 C17 C18 C13 120.51(16) . . ?
 C17 C18 H18 119.7 . . ?
 C20 C19 C5 120.56(15) . . ?
 C20 C19 C24 118.59(15) . . ?
 C24 C19 C5 120.85(16) . . ?
 C19 C20 H20 119.7 . . ?
 C21 C20 C19 120.50(17) . . ?
 C21 C20 H20 119.7 . . ?
 C20 C21 H21 119.8 . . ?
 C22 C21 C20 120.3(2) . . ?
 C22 C21 H21 119.8 . . ?
 C21 C22 H22 120.1 . . ?
 C21 C22 C23 119.73(17) . . ?
 C23 C22 H22 120.1 . . ?
 C22 C23 H23 119.9 . . ?
 C22 C23 C24 120.26(17) . . ?
 C24 C23 H23 119.9 . . ?
 C19 C24 H24 119.7 . . ?
 C23 C24 C19 120.61(18) . . ?
 C23 C24 H24 119.7 . . ?

loop_
  _geom_torsion_atom_site_label_1
  _geom_torsion_atom_site_label_2
  _geom_torsion_atom_site_label_3
  _geom_torsion_atom_site_label_4
  _geom_torsion
  _geom_torsion_site_symmetry_1
  _geom_torsion_site_symmetry_2
  _geom_torsion_site_symmetry_3
  _geom_torsion_site_symmetry_4
  _geom_torsion_publ_flag
 C1 C2 C3 C4 0.1(3) . . . . ?
 C1 C2 C3 C13 -179.05(15) . . . . ?
 C1 C7 C8 C9 178.20(16) . . . . ?
 C1 C7 C12 C11 -178.44(15) . . . . ?
 C2 C1 C6 C5 0.0(3) . . . . ?
 C2 C1 C7 C8 34.4(2) . . . . ?
 C2 C1 C7 C12 -147.02(17) . . . . ?
 C2 C3 C4 C5 0.0(3) . . . . ?
 C2 C3 C13 C14 37.6(2) . . . . ?
 C2 C3 C13 C18 -142.02(17) . . . . ?
 C3 C4 C5 C6 -0.2(3) . . . . ?
 C3 C4 C5 C19 179.73(15) . . . . ?
 C3 C13 C14 C15 179.16(16) . . . . ?
 C3 C13 C18 C17 179.95(16) . . . . ?
 C4 C3 C13 C14 -141.52(17) . . . . ?
 C4 C3 C13 C18 38.8(2) . . . . ?
 C4 C5 C6 C1 0.2(2) . . . . ?
 C4 C5 C19 C20 145.09(17) . . . . ?
 C4 C5 C19 C24 -35.0(2) . . . . ?
 C5 C19 C20 C21 -179.66(16) . . . . ?
 C5 C19 C24 C23 179.43(16) . . . . ?
 C6 C1 C2 C3 -0.1(3) . . . . ?
 C6 C1 C7 C8 -144.39(17) . . . . ?
 C6 C1 C7 C12 34.2(2) . . . . ?
 C6 C5 C19 C20 -35.0(2) . . . . ?
 C6 C5 C19 C24 144.91(17) . . . . ?
 C7 C1 C2 C3 -178.93(14) . . . . ?
 C7 C1 C6 C5 178.78(15) . . . . ?
 C7 C8 C9 C10 0.3(3) . . . . ?
 C8 C7 C12 C11 0.2(2) . . . . ?
 C8 C9 C10 C11 0.0(3) . . . . ?
 C9 C10 C11 C12 -0.2(3) . . . . ?
 C10 C11 C12 C7 0.1(3) . . . . ?
 C12 C7 C8 C9 -0.4(2) . . . . ?
 C13 C3 C4 C5 179.19(15) . . . . ?
 C13 C14 C15 C16 1.2(3) . . . . ?
 C14 C13 C18 C17 0.3(3) . . . . ?
 C14 C15 C16 C17 -0.3(3) . . . . ?
 C15 C16 C17 C18 -0.6(3) . . . . ?
 C16 C17 C18 C13 0.6(3) . . . . ?
 C18 C13 C14 C15 -1.2(3) . . . . ?
 C19 C5 C6 C1 -179.72(15) . . . . ?
 C19 C20 C21 C22 -0.2(3) . . . . ?
 C20 C19 C24 C23 -0.6(3) . . . . ?
 C20 C21 C22 C23 0.1(3) . . . . ?
 C21 C22 C23 C24 -0.4(3) . . . . ?
 C22 C23 C24 C19 0.6(3) . . . . ?
 C24 C19 C20 C21 0.4(3) . . . . ?

_shelx_res_file
;
TITL 3pb_cte_140k_a.res in Pna2(1)
    3pb_cte_140k.res
    created by SHELXL-2019/3 at 09:12:47 on 04-Feb-2026
REM Old TITL 3PB_CTE_140K in Pna2(1)
REM SHELXT solution in Pna2(1): R1 0.095, Rweak 0.014, Alpha 0.001
REM <I/s> 0.949 for 198 systematic absences, Orientation as input
REM Flack x = -9.990 ( 9.990 ) from 1442 Parsons' quotients
REM Formula found by SHELXT: C24
CELL 0.71073 7.4663 19.739 11.2202 90 90 90
ZERR 2 0.0003 0.0008 0.0004 0 0 0
LATT -1
SYMM -X,-Y,0.5+Z
SYMM 0.5+X,0.5-Y,+Z
SYMM 0.5-X,0.5+Y,0.5+Z
SFAC C H
UNIT 96 72

L.S. 10
PLAN  5
SIZE 0.41 0.61 0.62
TEMP -133
CONF
BOND
list 4
fmap 2 53
MORE -1
BOND $H
ACTA
REM <olex2.extras>
REM <HklSrc "%.\\3PB_CTE_140K.hkl">
REM </olex2.extras>

WGHT    0.082600
EXTI    0.015079
FVAR       0.50091
C1    1    0.219152    0.391531    0.655308    11.00000    0.02272    0.01658 =
         0.02293   -0.00127   -0.00017    0.00079
C2    1    0.250266    0.390687    0.532218    11.00000    0.02407    0.01634 =
         0.02099    0.00076   -0.00082    0.00036
AFIX  43
H2    2    0.250351    0.432192    0.489356    11.00000   -1.20000
AFIX   0
C3    1    0.281170    0.330168    0.471107    11.00000    0.02125    0.01852 =
         0.01942   -0.00028   -0.00221    0.00019
C4    1    0.280484    0.269223    0.534772    11.00000    0.02423    0.01543 =
         0.02289   -0.00059   -0.00009    0.00069
AFIX  43
H4    2    0.301397    0.227809    0.493944    11.00000   -1.20000
AFIX   0
C5    1    0.249403    0.268426    0.657816    11.00000    0.02208    0.01650 =
         0.02332    0.00259    0.00028    0.00045
C6    1    0.219310    0.329783    0.716587    11.00000    0.02424    0.01795 =
         0.02022    0.00082    0.00194    0.00005
AFIX  43
H6    2    0.198467    0.329579    0.800111    11.00000   -1.20000
AFIX   0
C7    1    0.183297    0.456319    0.718812    11.00000    0.02254    0.01759 =
         0.02407   -0.00274    0.00404   -0.00103
C8    1    0.088345    0.508979    0.663903    11.00000    0.02795    0.02151 =
         0.02721   -0.00114    0.00394    0.00163
AFIX  43
H8    2    0.048949    0.503827    0.583907    11.00000   -1.20000
AFIX   0
C9    1    0.050937    0.568668    0.724785    11.00000    0.03051    0.02123 =
         0.04005   -0.00136    0.00879    0.00396
AFIX  43
H9    2   -0.014143    0.603804    0.686412    11.00000   -1.20000
AFIX   0
C10   1    0.108520    0.577064    0.841660    11.00000    0.03236    0.02410 =
         0.03827   -0.01005    0.01397   -0.00254
AFIX  43
H10   2    0.083037    0.617837    0.883329    11.00000   -1.20000
AFIX   0
C11   1    0.203483    0.525488    0.897065    11.00000    0.03351    0.03070 =
         0.02855   -0.00899    0.00870   -0.00617
AFIX  43
H11   2    0.243346    0.531156    0.976851    11.00000   -1.20000
AFIX   0
C12   1    0.240804    0.465539    0.836736    11.00000    0.02899    0.02405 =
         0.02549   -0.00065    0.00337   -0.00216
AFIX  43
H12   2    0.305738    0.430578    0.875708    11.00000   -1.20000
AFIX   0
C13   1    0.316716    0.330716    0.340488    11.00000    0.02062    0.01879 =
         0.02077   -0.00112   -0.00069    0.00199
C14   1    0.419458    0.382568    0.289309    11.00000    0.02650    0.02063 =
         0.02571   -0.00230   -0.00053   -0.00246
AFIX  43
H14   2    0.465095    0.417791    0.338369    11.00000   -1.20000
AFIX   0
C15   1    0.455493    0.383141    0.167627    11.00000    0.03227    0.02580 =
         0.02853    0.00171    0.00604   -0.00297
AFIX  43
H15   2    0.527176    0.418115    0.134343    11.00000   -1.20000
AFIX   0
C16   1    0.386682    0.332625    0.095028    11.00000    0.03565    0.02942 =
         0.02182    0.00054    0.00416    0.00084
AFIX  43
H16   2    0.410706    0.333081    0.011887    11.00000   -1.20000
AFIX   0
C17   1    0.282879    0.281480    0.143766    11.00000    0.03525    0.02682 =
         0.02391   -0.00565   -0.00157   -0.00224
AFIX  43
H17   2    0.234945    0.247139    0.093752    11.00000   -1.20000
AFIX   0
C18   1    0.248423    0.280163    0.265831    11.00000    0.02666    0.01922 =
         0.02415   -0.00151    0.00119   -0.00256
AFIX  43
H18   2    0.178018    0.244662    0.298591    11.00000   -1.20000
AFIX   0
C19   1    0.248092    0.203301    0.724935    11.00000    0.02384    0.01684 =
         0.02456    0.00334    0.00459    0.00305
C20   1    0.313165    0.200247    0.841736    11.00000    0.03804    0.02270 =
         0.02393    0.00181    0.00375    0.00305
AFIX  43
H20   2    0.357982    0.240074    0.878752    11.00000   -1.20000
AFIX   0
C21   1    0.312743    0.139234    0.904190    11.00000    0.04858    0.03088 =
         0.02387    0.00795    0.00453    0.00929
AFIX  43
H21   2    0.357525    0.137675    0.983394    11.00000   -1.20000
AFIX   0
C22   1    0.247298    0.080811    0.851304    11.00000    0.04345    0.02236 =
         0.03666    0.01140    0.00970    0.00640
AFIX  43
H22   2    0.246928    0.039299    0.894148    11.00000   -1.20000
AFIX   0
C23   1    0.182306    0.083200    0.735496    11.00000    0.03456    0.01935 =
         0.04066    0.00389    0.00380    0.00016
AFIX  43
H23   2    0.138020    0.043162    0.698905    11.00000   -1.20000
AFIX   0
C24   1    0.181757    0.143995    0.672786    11.00000    0.02861    0.01887 =
         0.03090    0.00206   -0.00092   -0.00116
AFIX  43
H24   2    0.135927    0.145261    0.593832    11.00000   -1.20000
AFIX   0
HKLF 4




REM  3pb_cte_140k_a.res in Pna2(1)
REM wR2 = 0.1196, GooF = S = 1.082, Restrained GooF = 1.082 for all data
REM R1 = 0.0409 for 4291 Fo > 4sig(Fo) and 0.0455 for all 4710 data
REM 218 parameters refined using 1 restraints

END

WGHT      0.0826      0.0000

REM Highest difference peak  0.275,  deepest hole -0.189,  1-sigma level  0.047
Q1    1   0.2063  0.4609  0.7780  11.00000  0.05    0.27
Q2    1   0.2804  0.2800  0.2066  11.00000  0.05    0.27
Q3    1   0.2415  0.5004  0.8586  11.00000  0.05    0.26
Q4    1   0.2021  0.0819  0.8005  11.00000  0.05    0.26
Q5    1   0.1926  0.4233  0.6879  11.00000  0.05    0.25
;
_shelx_res_checksum                46448
_shelx_hkl_file
;
   0   0 -15   -0.34    0.95
   0   0 -14    3.73    0.87
   0   0 -13   -0.21    0.62
   0   0 -12   80.44    3.78
   0   0 -11    0.54    0.59
   0   0 -10  143.40    6.26
   0   0  -9   -0.27    0.42
   0   0  -8   15.03    0.91
   0   0  -7    2.16    0.40
   0   0  -6 1245.53   48.44
   0   0  -6 1149.73   48.31
   0   0  -5    0.08    0.27
   0   0  -5   -0.02    0.12
   0   0  -5   -0.26    0.23
   0   0  -4  532.61   20.63
   0   0  -4  524.54   20.65
   0   0  -4  477.23   20.56
   0   0  -3    0.33    0.10
   0   0  -3   -0.02    0.18
   0   0  -3    0.38    0.16
   0   0  -2 4220.46  161.78
   0   0  -2 4332.97  161.77
   0   0  -1    0.07    0.05
   0   0   1    0.09    0.05
   0   0   2 4209.26  173.04
   0   0   3    0.24    0.16
   0   0   4  501.45   21.54
   0   0   4  541.04   21.54
   0   0   5    0.22    0.29
   0   0   5    0.13    0.22
   0   0   6 1230.01   50.74
   0   0   7    2.54    0.44
   0   0   8   15.09    0.89
   0   0   8   15.09    0.93
   0   0   9   -0.24    0.44
   0   0   9    0.30    0.38
   0   0  10  138.17    5.99
   0   0  10  137.41    6.01
   0   0  11    0.03    0.54
   0   0  11    0.61    0.51
   0   0  12   78.53    3.51
   0   0  12   71.70    3.49
   0   0  13    0.88    0.61
   0   0  13    0.14    0.57
   0   0  14    4.56    0.78
   0   0  14    3.99    0.74
   0   0  15   -0.59    0.79
   0   0  15   -0.12    0.63
   0  -1 -15   38.42    2.40
   0   1 -15   37.72    2.29
   0   1 -14   -0.60    0.74
   0  -1 -14   -0.52    0.79
   0   1 -13    0.44    0.60
   0  -1 -13    0.31    0.68
   0   1 -12    0.25    0.57
   0  -1 -12    0.34    0.60
   0   1 -11   93.71    4.25
   0  -1 -11   92.27    4.27
   0   1 -10   -0.25    0.47
   0  -1 -10    0.73    0.46
   0   1  -9    5.99    0.61
   0  -1  -9    5.42    0.63
   0   1  -8    0.15    0.35
   0  -1  -8    0.33    0.37
   0  -1  -7  136.54    5.78
   0   1  -7  132.67    5.76
   0  -1  -6    0.49    0.32
   0  -1  -6   -0.07    0.15
   0   1  -6    0.15    0.31
   0   1  -5 1579.21   60.67
   0  -1  -5 1576.06   60.68
   0   1  -5 1534.55   60.69
   0   1  -5 1366.77   60.57
   0  -1  -5 1440.67   60.60
   0   1  -5 1579.41   60.68
   0  -1  -5 1527.94   60.70
   0  -1  -4   -0.13    0.17
   0   1  -4    0.51    0.19
   0  -1  -4    0.08    0.11
   0   1  -4   -0.05    0.20
   0   1  -4    0.12    0.08
   0  -1  -4    0.22    0.20
   0   1  -4    0.31    0.18
   0   1  -3    9.03    0.57
   0  -1  -3    8.29    0.57
   0   1  -3    9.33    0.56
   0   1  -3    7.62    0.56
   0  -1  -2    0.23    0.13
   0  -1  -2    0.45    0.13
   0   1  -2    0.08    0.11
   0   1  -2    0.04    0.13
   0   1  -2   -0.03    0.13
   0   1  -1  266.52    1.85
   0  -1  -1  273.27    1.85
   0   1   1   32.25    2.96
   0  -1   1   56.54    2.98
   0  -1   2    0.09    0.13
   0   1   2   -0.04    0.12
   0   1   2    0.26    0.13
   0  -1   2    0.07    0.13
   0   1   3    9.34    0.51
   0  -1   3    9.19    0.50
   0   1   3    9.89    0.50
   0   1   4    0.11    0.23
   0   1   4    0.01    0.17
   0   1   5 1601.96   63.03
   0   1   5 1456.20   63.04
   0  -1   6   -0.18    0.34
   0   1   6    0.27    0.32
   0   1   6    0.25    0.32
   0   1   7  138.46    5.65
   0   1   7  127.17    5.64
   0  -1   7  129.83    5.65
   0   1   8    0.04    0.37
   0  -1   8   -0.21    0.40
   0   1   8    0.08    0.34
   0  -1   9    5.89    0.63
   0   1   9    5.50    0.59
   0   1   9    5.53    0.59
   0  -1   9    5.15    0.57
   0   1  10   -0.10    0.51
   0  -1  10    0.08    0.49
   0  -1  10    0.10    0.44
   0   1  10   -0.05    0.45
   0  -1  11   92.29    4.17
   0   1  11   95.03    4.20
   0   1  11   92.31    4.18
   0  -1  11   90.18    4.19
   0  -1  12   -0.03    0.57
   0  -1  12    0.41    0.53
   0   1  12   -0.03    0.53
   0   1  12   -0.03    0.59
   0  -1  13    0.35    0.59
   0  -1  13    0.48    0.56
   0   1  13    0.49    0.55
   0   1  13    0.07    0.61
   0  -1  14   -0.11    0.70
   0  -1  14    0.40    0.55
   0   1  14   -0.11    0.59
   0   1  14   -0.04    0.66
   0   1  15   37.96    2.10
   0  -1  15   37.40    2.12
   0  -2 -15   -0.56    0.99
   0   2 -15   -0.36    0.82
   0   2 -14    0.31    0.68
   0  -2 -14    1.11    0.88
   0  -2 -13   -0.90    0.74
   0   2 -13    0.15    0.59
   0  -2 -12    6.21    0.85
   0   2 -12    6.66    0.82
   0  -2 -11   -0.53    0.62
   0   2 -11   -0.32    0.59
   0   2 -10   13.77    0.98
   0  -2 -10   13.76    1.00
   0   2  -9    0.02    0.43
   0  -2  -9    0.18    0.46
   0  -2  -8   22.66    1.23
   0   2  -8   22.72    1.23
   0  -2  -7   -0.16    0.32
   0   2  -7    0.02    0.32
   0  -2  -6  151.39    6.36
   0  -2  -6  150.30    6.47
   0   2  -6  156.33    6.47
   0  -2  -5    0.15    0.26
   0   2  -5   -0.32    0.22
   0   2  -5   -0.27    0.24
   0   2  -5   -0.60    0.28
   0  -2  -5   -0.27    0.25
   0  -2  -5   -0.06    0.16
   0   2  -4  169.06    6.85
   0  -2  -4  161.00    6.85
   0  -2  -4  165.86    6.88
   0   2  -4  151.80    6.85
   0   2  -4  173.00    6.86
   0  -2  -3    0.15    0.18
   0   2  -3    0.12    0.15
   0   2  -3    0.13    0.17
   0  -2  -3    0.03    0.19
   0  -2  -2  666.59   27.15
   0  -2  -2  665.47   27.15
   0  -2  -2  662.51   27.17
   0   2  -2  635.46   27.14
   0   2  -2  671.45   27.16
   0   2  -1    0.03    0.08
   0   2  -1    0.18    0.07
   0  -2  -1    0.16    0.08
   0  -2  -1    0.03    0.14
   0   2   0   79.78    0.63
   0  -2   0    3.45    0.44
   0   2   1    0.10    0.08
   0   2   1    0.01    0.13
   0  -2   1    0.05    0.09
   0  -2   2  657.54   27.06
   0  -2   2  665.89   27.05
   0   2   2  656.70   27.06
   0   2   2  645.74   27.05
   0   2   3    0.14    0.18
   0  -2   3    0.19    0.18
   0  -2   3    0.20    0.20
   0   2   3    0.16    0.20
   0   2   3    0.21    0.17
   0  -2   4  169.32    7.03
   0   2   4  165.60    7.04
   0   2   4  166.20    7.04
   0   2   4  171.47    7.03
   0   2   5   -0.37    0.30
   0   2   5    0.01    0.22
   0   2   5    0.52    0.28
   0   2   6  147.88    6.40
   0   2   6  154.25    6.41
   0   2   7    0.21    0.34
   0   2   7    0.24    0.30
   0  -2   8   23.20    1.23
   0   2   8   22.71    1.21
   0   2   8   21.34    1.20
   0   2   9    0.07    0.42
   0  -2   9    0.17    0.43
   0   2   9   -0.10    0.38
   0  -2  10   13.89    0.99
   0   2  10   12.96    0.95
   0  -2  10   14.67    0.92
   0   2  10   13.15    0.93
   0  -2  11   -0.28    0.56
   0   2  11   -0.24    0.56
   0  -2  11   -0.17    0.46
   0   2  11   -0.32    0.49
   0  -2  12    6.41    0.77
   0   2  12    6.36    0.80
   0  -2  12    6.18    0.72
   0   2  12    5.77    0.73
   0  -2  13    0.43    0.59
   0   2  13    0.50    0.64
   0  -2  13    0.37    0.55
   0   2  13   -0.53    0.57
   0  -2  14    1.16    0.62
   0   2  14    1.21    0.60
   0  -2  14    0.31    0.66
   0   2  15   -0.44    0.68
   0  -2  15   -0.45    0.81
   0  -3 -15    9.21    1.36
   0   3 -14   -0.04    0.64
   0  -3 -14   -0.23    0.83
   0   3 -13    3.30    0.76
   0  -3 -13    2.81    0.83
   0   3 -12    0.43    0.61
   0  -3 -12   -0.31    0.68
   0   3 -11    2.78    0.68
   0  -3 -11    2.37    0.71
   0  -3 -10    0.10    0.52
   0   3 -10   -0.77    0.55
   0  -3  -9   22.21    1.34
   0   3  -9   24.07    1.32
   0   3  -8   -0.09    0.38
   0  -3  -8   -0.15    0.40
   0   3  -7   55.68    2.55
   0  -3  -7   55.59    2.56
   0  -3  -6    0.55    0.41
   0   3  -6   -0.12    0.29
   0  -3  -6   -0.08    0.18
   0   3  -5   17.34    0.97
   0   3  -5   19.91    0.96
   0   3  -5   19.28    0.95
   0  -3  -5   20.11    0.96
   0  -3  -5   20.29    1.03
   0  -3  -4    0.13    0.23
   0   3  -4    0.12    0.19
   0   3  -4   -0.02    0.17
   0  -3  -4    0.07    0.20
   0  -3  -3    8.95    0.55
   0  -3  -3    8.66    0.49
   0   3  -3    9.15    0.50
   0   3  -3    9.77    0.48
   0   3  -2    0.17    0.16
   0  -3  -2    0.11    0.15
   0   3  -2    0.20    0.13
   0  -3  -2   -0.01    0.25
   0  -3  -1    9.71    0.64
   0  -3  -1   10.71    0.55
   0   3  -1    9.77    0.55
   0   3  -1    9.77    0.56
   0   3   0    0.06    0.09
   0  -3   0    0.01    0.09
   0   3   1    9.61    0.53
   0  -3   1   10.52    0.55
   0   3   1   10.48    0.60
   0  -3   1    9.72    0.51
   0  -3   2    0.12    0.14
   0   3   2    0.31    0.18
   0   3   2    0.10    0.17
   0  -3   2    0.16    0.19
   0  -3   3    9.58    0.50
   0  -3   3    9.26    0.53
   0   3   3    9.39    0.50
   0   3   3    9.27    0.52
   0   3   4    0.06    0.22
   0   3   4   -0.07    0.17
   0  -3   4    0.02    0.24
   0  -3   4    0.26    0.21
   0   3   5   20.51    1.04
   0   3   5   20.10    1.03
   0   3   5   20.07    1.00
   0  -3   5   21.03    1.04
   0   3   6    0.03    0.33
   0   3   6    0.45    0.31
   0   3   7   56.81    2.55
   0   3   7   54.96    2.54
   0   3   8    0.24    0.40
   0   3   8    0.30    0.37
   0   3   9   25.03    1.32
   0  -3   9   23.40    1.31
   0   3   9   22.24    1.29
   0  -3  10   -0.06    0.53
   0   3  10   -0.30    0.52
   0   3  10   -0.11    0.45
   0  -3  11    2.99    0.64
   0   3  11    4.28    0.65
   0  -3  11    3.51    0.58
   0   3  11    2.86    0.58
   0  -3  12   -0.03    0.59
   0  -3  12    0.24    0.48
   0   3  12   -0.03    0.52
   0  -3  13    2.41    0.69
   0   3  13    2.85    0.69
   0  -3  13    2.54    0.62
   0  -3  14   -0.82    0.68
   0   3  14    0.08    0.57
   0  -3  15    9.94    1.07
   0   3  15    9.33    1.02
   0  -4 -14    3.81    0.99
   0   4 -13    0.35    0.61
   0  -4 -13   -0.91    0.81
   0  -4 -12    3.03    0.82
   0   4 -12    3.17    0.68
   0  -4 -11   -0.38    0.73
   0   4 -11   -0.22    0.55
   0  -4 -10   27.54    1.66
   0   4 -10   28.66    1.56
   0   4  -9   -0.33    0.54
   0  -4  -9   -0.48    0.52
   0  -4  -8   22.51    1.29
   0   4  -8   21.91    1.23
   0  -4  -7   -0.12    0.40
   0   4  -7    0.19    0.34
   0   4  -6    9.78    0.68
   0  -4  -6   10.74    0.59
   0   4  -5    0.21    0.27
   0  -4  -5    0.07    0.22
   0   4  -5    0.84    0.30
   0   4  -4    3.62    0.32
   0  -4  -4    3.05    0.39
   0  -4  -4    3.45    0.30
   0   4  -4    3.16    0.28
   0  -4  -3   -0.03    0.30
   0   4  -3    0.02    0.17
   0   4  -3    0.23    0.15
   0  -4  -3    0.33    0.18
   0  -4  -2   10.56    0.51
   0   4  -2    9.66    0.51
   0   4  -2   10.48    0.53
   0  -4  -2    9.03    0.64
   0   4  -2    9.91    0.49
   0  -4  -1    0.10    0.13
   0   4  -1    0.15    0.14
   0   4  -1    0.07    0.15
   0   4  -1    0.27    0.11
   0  -4  -1    0.21    0.26
   0   4   0  344.59   14.10
   0  -4   0  338.09   14.09
   0  -4   1    0.18    0.12
   0  -4   1    0.56    0.18
   0  -4   1    0.22    0.14
   0  -4   2    9.66    0.47
   0   4   2    8.11    0.55
   0  -4   2    9.70    0.52
   0   4   2    9.62    0.50
   0   4   3    0.37    0.20
   0  -4   3    0.02    0.16
   0   4   3    0.13    0.17
   0  -4   3    0.21    0.23
   0   4   4    3.60    0.30
   0   4   4    3.78    0.34
   0  -4   4    3.59    0.31
   0  -4   4    3.44    0.36
   0   4   5   -0.06    0.27
   0  -4   5    0.21    0.27
   0   4   5    1.03    0.30
   0  -4   5    0.27    0.31
   0  -4   6   11.81    0.70
   0   4   6   11.35    0.71
   0   4   7   -0.29    0.32
   0   4   8   20.20    1.15
   0   4   9   -0.03    0.44
   0   4  10   26.76    1.48
   0  -4  10   26.37    1.50
   0  -4  11   -0.19    0.58
   0   4  11    0.15    0.49
   0  -4  11   -0.41    0.48
   0  -4  12    2.74    0.69
   0   4  12    2.97    0.64
   0  -4  12    4.26    0.62
   0  -4  13    0.11    0.66
   0   4  13   -0.58    0.62
   0  -4  14    4.86    0.80
   0   4  14    3.82    0.72
   0  -4  15   -0.84    0.75
