Repository: Slapgravel/materials-tools

File: spectroscopy/CTE/3PB/3PB_CTE_160K.cif (part 1 of 11)
data_3pb_cte_160k
_audit_creation_date               2026-02-04
_audit_creation_method
;
Olex2 1.5
(compiled 2025.07.13 svn.rb7424aed for OlexSys, GUI svn.r7314)
;
_shelx_SHELXL_version_number       '2019/3'
loop_
  _audit_author_name
  _audit_author_email
  _audit_author_address
 'Potticary, J.L.' potticary@meta.com
;
Reality Labs - Meta Platforms, LLC
MSI
10301 Willows Rd NE
Redmond
98052
USA
;

_audit_contact_author_address      ?
_audit_contact_author_email        ?
_audit_contact_author_name         ''
_audit_contact_author_phone        ?
_publ_contact_author_id_orcid      ?
_publ_section_references
;
Dolomanov, O.V., Bourhis, L.J., Gildea, R.J, Howard, J.A.K. & Puschmann, H.
 (2009), J. Appl. Cryst. 42, 339-341.

Sheldrick, G.M. (2015). Acta Cryst. A71, 3-8.

Sheldrick, G.M. (2015). Acta Cryst. C71, 3-8.
;
_chemical_name_common              ?
_chemical_name_systematic          1,3,5-triphenylbenzene
_chemical_formula_moiety           '2(C24 H18)'
_chemical_formula_sum              'C48 H36'
_chemical_formula_weight           612.77
_chemical_absolute_configuration   ?
_chemical_melting_point            ?
_chemical_oxdiff_formula           C24H18
loop_
  _atom_type_symbol
  _atom_type_description
  _atom_type_scat_dispersion_real
  _atom_type_scat_dispersion_imag
  _atom_type_scat_source
 'C' 'C' 0.0033 0.0016 'International Tables Vol C Tables 4.2.6.8 and 6.1.1.4'
 'H' 'H' 0.0000 0.0000 'International Tables Vol C Tables 4.2.6.8 and 6.1.1.4'

_shelx_space_group_comment
;
The symmetry employed for this shelxl refinement is uniquely defined
by the following loop, which should always be used as a source of
symmetry information in preference to the above space-group names.
They are only intended as comments.
;
_space_group_crystal_system        'orthorhombic'
_space_group_IT_number             33
_space_group_name_H-M_alt          'P n a 21'
_space_group_name_Hall             'P 2c -2n'
loop_
  _space_group_symop_operation_xyz
 'x, y, z'
 '-x, -y, z+1/2'
 'x+1/2, -y+1/2, z'
 '-x+1/2, y+1/2, z+1/2'

_cell_length_a                     7.4962(3)
_cell_length_b                     19.7714(7)
_cell_length_c                     11.2398(4)
_cell_angle_alpha                  90
_cell_angle_beta                   90
_cell_angle_gamma                  90
_cell_volume                       1665.85(11)
_cell_formula_units_Z              2
_cell_measurement_reflns_used      6430
_cell_measurement_temperature      160.00(10)
_cell_measurement_theta_max        30.3200
_cell_measurement_theta_min        2.1470
_shelx_estimated_absorpt_T_max     0.971
_shelx_estimated_absorpt_T_min     0.955
_exptl_absorpt_coefficient_mu      0.069
_exptl_absorpt_correction_T_max    0.988
_exptl_absorpt_correction_T_min    0.982
_exptl_absorpt_correction_type     analytical
_exptl_absorpt_process_details
;
CrysAlisPro 1.171.44.139a (Rigaku Oxford Diffraction, 2026)
Analytical numeric absorption correction using a multifaceted crystal
model based on expressions derived by R.C. Clark & J.S. Reid.
(Clark, R. C. & Reid, J. S. (1995). Acta Cryst. A51, 887-897)
Empirical absorption correction using spherical harmonics,
implemented in SCALE3 ABSPACK scaling algorithm.
;
_exptl_absorpt_special_details     ?
_exptl_crystal_colour              'clear light colourless'
_exptl_crystal_colour_lustre       clear
_exptl_crystal_colour_modifier     light
_exptl_crystal_colour_primary      colourless
_exptl_crystal_density_diffrn      1.222
_exptl_crystal_density_meas        ?
_exptl_crystal_density_method      ?
_exptl_crystal_description         block
_exptl_crystal_F_000               648
loop_
  _exptl_crystal_face_index_h
  _exptl_crystal_face_index_k
  _exptl_crystal_face_index_l
  _exptl_crystal_face_perp_dist
 0 1 -1 0.3063
 0 -1 1 0.3900
 -1 1 0 0.3258
 1 -1 0 0.3282
 -1 1 -1 0.3506
 1 -1 1 0.3810
 0 0 -1 0.2788
 0 0 1 0.3566
 -1 0 -1 0.3668
 1 0 1 0.3349
 -1 0 0 0.3404
 1 0 0 0.3037
 -1 -1 -1 0.3635
 1 1 1 0.2969
 0 -1 -1 0.1849
 0 1 1 0.2429
 -1 -1 0 0.3488
 1 1 0 0.2995
 -1 1 1 0.2873
 1 -1 -1 0.3116
 -1 0 1 0.3279
 1 0 -1 0.2832
 0 1 0 0.2558
 0 -1 0 0.2334

_exptl_crystal_size_max            0.68
_exptl_crystal_size_mid            0.64
_exptl_crystal_size_min            0.43
loop_
  _exptl_oxdiff_crystal_face_indexfrac_h
  _exptl_oxdiff_crystal_face_indexfrac_k
  _exptl_oxdiff_crystal_face_indexfrac_l
  _exptl_oxdiff_crystal_face_x
  _exptl_oxdiff_crystal_face_y
  _exptl_oxdiff_crystal_face_z
 -0.0011 0.9997 -0.9999 -0.0017 -0.0667 -0.0284
 0.0011 -0.9997 0.9999 0.0017 0.0667 0.0284
 -0.9999 0.9998 0.0006 0.0095 -0.0554 0.0842
 0.9999 -0.9998 -0.0006 -0.0095 0.0554 -0.0842
 -1.0006 0.9992 -0.9995 0.0367 -0.1015 0.0508
 1.0006 -0.9992 0.9995 -0.0367 0.1015 -0.0508
 -0.0007 -0.0006 -1.0001 0.0272 -0.0461 -0.0334
 0.0007 0.0006 1.0001 -0.0272 0.0461 0.0334
 -1.0001 -0.0010 -0.9998 0.0656 -0.0808 0.0459
 1.0001 0.0010 0.9998 -0.0656 0.0808 -0.0459
 -0.9995 -0.0005 0.0003 0.0384 -0.0347 0.0793
 0.9995 0.0005 -0.0003 -0.0384 0.0347 -0.0793
 -0.9997 -1.0013 -1.0000 0.0945 -0.0602 0.0409
 0.9997 1.0013 1.0000 -0.0945 0.0602 -0.0409
 -0.0002 -1.0008 -1.0004 0.0561 -0.0254 -0.0383
 0.0002 1.0008 1.0004 -0.0561 0.0254 0.0383
 -0.9990 -1.0007 0.0001 0.0673 -0.0141 0.0743
 0.9990 1.0007 -0.0001 -0.0673 0.0141 -0.0743
 -0.9993 1.0003 1.0007 -0.0178 -0.0093 0.1176
 0.9993 -1.0003 -1.0007 0.0178 0.0093 -0.1176
 -0.9988 0.0001 1.0005 0.0111 0.0113 0.1127
 0.9988 -0.0001 -1.0005 -0.0111 -0.0113 -0.1127
 -0.0005 1.0003 0.0002 -0.0289 -0.0207 0.0050
 0.0005 -1.0003 -0.0002 0.0289 0.0207 -0.0050

_exptl_transmission_factor_max     ?
_exptl_transmission_factor_min     ?
_diffrn_reflns_av_R_equivalents    0.0357
_diffrn_reflns_av_unetI/netI       0.0283
_diffrn_reflns_Laue_measured_fraction_full  1.000
_diffrn_reflns_Laue_measured_fraction_max  0.973
_diffrn_reflns_limit_h_max         9
_diffrn_reflns_limit_h_min         -10
_diffrn_reflns_limit_k_max         26
_diffrn_reflns_limit_k_min         -28
_diffrn_reflns_limit_l_max         16
_diffrn_reflns_limit_l_min         -15
_diffrn_reflns_number              12831
_diffrn_reflns_point_group_measured_fraction_full  0.919
_diffrn_reflns_point_group_measured_fraction_max  0.854
_diffrn_reflns_theta_full          25.242
_diffrn_reflns_theta_max           30.414
_diffrn_reflns_theta_min           2.060
_diffrn_ambient_environment        N~2~
_diffrn_ambient_temperature        160.00(10)
_diffrn_detector                   'Rigaku HyPix Bantam'
_diffrn_detector_area_resol_mean   10.000
_diffrn_detector_type              'Hybrid Pixel Array Detector'
_diffrn_measured_fraction_theta_full  1.000
_diffrn_measured_fraction_theta_max  0.973
_diffrn_measurement_details
;
List of Runs (angles in degrees, time in seconds):

  # Type    Start    End  Width  t~exp~   \w     \q     \k     \f   Frames
--------------------------------------------------------------------------
  1  \w    -67.00 -42.00   0.50    4.22    --   20.00  54.00 -60.00   50
  2  \w     -6.00  80.00   0.50    4.22    --   20.00  54.00 -60.00  172
  3  \w    -73.00 109.00   0.50    4.22    --   20.00  54.00-120.00  364
  4  \w    -35.00  -8.00   0.50    4.22    --   20.00  54.00  90.00   54
  5  \w     59.00  98.00   0.50    4.22    --   20.00  54.00  90.00   78
  6  \w     31.00  67.00   0.50    4.22    --   20.00  54.00-180.00   72
  7  \w     34.00 108.00   0.50    4.22    --   20.00  54.00  60.00  148
;
_diffrn_measurement_device         'Rigaku XtaLAB Mini II'
_diffrn_measurement_device_type    'Rigaku HPAD detector'
_diffrn_measurement_method         '\w scans'
_diffrn_orient_matrix_type        
 'CrysAlisPro convention (1999,Acta A55,543-557)'
_diffrn_orient_matrix_UB_11        -0.0383727000
_diffrn_orient_matrix_UB_12        -0.0289040000
_diffrn_orient_matrix_UB_13        -0.0271679000
_diffrn_orient_matrix_UB_21        0.0347860000
_diffrn_orient_matrix_UB_22        -0.0206484000
_diffrn_orient_matrix_UB_23        0.0460627000
_diffrn_orient_matrix_UB_31        -0.0793023000
_diffrn_orient_matrix_UB_32        0.0049088000
_diffrn_orient_matrix_UB_33        0.0334355000
_diffrn_oxdiff_digest_od_ed
;

;
_diffrn_oxdiff_measurement_exp_name  3PB_CTE_160K.par
_diffrn_radiation_collimation      '0.5 mm double-pinhole'
_diffrn_radiation_monochromator    'curved graphite'
_diffrn_radiation_probe            x-ray
_diffrn_radiation_type             MoK\a
_diffrn_radiation_wavelength       0.71073
_diffrn_source                     'sealed X-ray tube'
_diffrn_source_target              Mo
_diffrn_source_type                'Rigaku (Mo) X-ray Source'
_reflns_Friedel_coverage           0.678
_reflns_Friedel_fraction_full      0.828
_reflns_Friedel_fraction_max       0.724
_reflns_number_gt                  3939
_reflns_number_total               4307
_reflns_special_details
;
 Reflections were merged by SHELXL according to the crystal
 class for the calculation of statistics and refinement.
 
 _reflns_Friedel_fraction is defined as the number of unique
 Friedel pairs measured divided by the number that would be
 possible theoretically, ignoring centric projections and
 systematic absences.
;
_reflns_threshold_expression       'I > 2\s(I)'
_computing_cell_refinement         'CrysAlisPro 1.171.44.139a (Rigaku OD, 2026)'
_computing_data_collection        
 'CrysAlisPro system (CCD 44.108a 64-bit (release 25-04-2025))'
_computing_data_reduction          'CrysAlisPro 1.171.44.139a (Rigaku OD, 2026)'
_computing_molecular_graphics      'Olex2 1.5 (Dolomanov et al., 2009)'
_computing_publication_material    'Olex2 1.5 (Dolomanov et al., 2009)'
_computing_structure_refinement    'SHELXL 2019/3 (Sheldrick, 2015)'
_computing_structure_solution      'SHELXT 2018/2 (Sheldrick, 2018)'
_refine_diff_density_max           0.327
_refine_diff_density_min           -0.205
_refine_diff_density_rms           0.055
_refine_ls_abs_structure_details
;
 Flack x determined using 1502 quotients [(I+)-(I-)]/[(I+)+(I-)]
 (Parsons, Flack and Wagner, Acta Cryst. B69 (2013) 249-259).
;
_refine_ls_abs_structure_Flack     8.5(10)
_refine_ls_extinction_coef         0.013(3)
_refine_ls_extinction_expression  
 'Fc^*^=kFc[1+0.001xFc^2^\l^3^/sin(2\q)]^-1/4^'
_refine_ls_extinction_method       'SHELXL-2019/2 (Sheldrick 2019)'
_refine_ls_goodness_of_fit_ref     1.093
_refine_ls_hydrogen_treatment      constr
_refine_ls_matrix_type             full
_refine_ls_number_parameters       218
_refine_ls_number_reflns           4307
_refine_ls_number_restraints       1
_refine_ls_R_factor_all            0.0457
_refine_ls_R_factor_gt             0.0411
_refine_ls_restrained_S_all        1.092
_refine_ls_shift/su_max            0.000
_refine_ls_shift/su_mean           0.000
_refine_ls_structure_factor_coef   Fsqd
_refine_ls_weighting_details      
 'w=1/[\s^2^(Fo^2^)+(0.0796P)^2^+0.0716P] where P=(Fo^2^+2Fc^2^)/3'
_refine_ls_weighting_scheme        calc
_refine_ls_wR_factor_gt            0.1151
_refine_ls_wR_factor_ref           0.1188
_refine_special_details            ?
_olex2_refinement_description
;
1. Fixed Uiso
 At 1.2 times of:
  All C(H) groups
2.a Aromatic/amide H refined with riding coordinates:
 C2(H2), C4(H4), C6(H6), C8(H8), C9(H9), C10(H10), C11(H11), C12(H12),
 C14(H14), C15(H15), C16(H16), C17(H17), C18(H18), C20(H20), C21(H21), C22(H22),
  C23(H23), C24(H24)
;
_atom_sites_solution_hydrogens     geom
_atom_sites_solution_primary       dual
_atom_sites_solution_secondary     ?
loop_
  _atom_site_label
  _atom_site_type_symbol
  _atom_site_fract_x
  _atom_site_fract_y
  _atom_site_fract_z
  _atom_site_U_iso_or_equiv
  _atom_site_adp_type
  _atom_site_occupancy
  _atom_site_site_symmetry_order
  _atom_site_calc_flag
  _atom_site_refinement_flags_posn
  _atom_site_refinement_flags_adp
  _atom_site_refinement_flags_occupancy
  _atom_site_disorder_assembly
  _atom_site_disorder_group
 C1 C 0.2193(2) 0.39144(8) 0.34514(16) 0.0217(3) Uani 1 1 d . . . . .
 C2 C 0.2193(2) 0.32981(7) 0.28351(17) 0.0218(3) Uani 1 1 d . . . . .
 H2 H 0.198391 0.329667 0.200151 0.026 Uiso 1 1 calc R U . . .
 C3 C 0.2495(2) 0.26847(8) 0.34237(16) 0.0218(3) Uani 1 1 d . . . . .
 C4 C 0.2804(2) 0.26928(8) 0.46523(15) 0.0219(3) Uani 1 1 d . . . . .
 H4 H 0.301166 0.227895 0.505866 0.026 Uiso 1 1 calc R U . . .
 C5 C 0.2811(2) 0.33013(8) 0.52932(15) 0.0211(3) Uani 1 1 d . . . . .
 C6 C 0.2503(2) 0.39074(8) 0.46783(15) 0.0217(3) Uani 1 1 d . . . . .
 H6 H 0.250413 0.432226 0.510460 0.026 Uiso 1 1 calc R U . . .
 C7 C 0.1833(2) 0.45619(7) 0.28138(16) 0.0225(3) Uani 1 1 d . . . . .
 C8 C 0.0884(2) 0.50880(8) 0.33661(18) 0.0270(3) Uani 1 1 d . . . . .
 H8 H 0.049050 0.503615 0.416442 0.032 Uiso 1 1 calc R U . . .
 C9 C 0.0512(3) 0.56854(8) 0.2755(2) 0.0328(4) Uani 1 1 d . . . . .
 H9 H -0.013526 0.603648 0.313765 0.039 Uiso 1 1 calc R U . . .
 C10 C 0.1085(3) 0.57692(9) 0.1590(2) 0.0342(4) Uani 1 1 d . . . . .
 H10 H 0.082847 0.617599 0.117366 0.041 Uiso 1 1 calc R U . . .
 C11 C 0.2035(3) 0.52550(9) 0.10350(18) 0.0330(4) Uani 1 1 d . . . . .
 H11 H 0.243466 0.531266 0.023935 0.040 Uiso 1 1 calc R U . . .
 C12 C 0.2406(2) 0.46552(9) 0.16372(17) 0.0278(4) Uani 1 1 d . . . . .
 H12 H 0.305334 0.430651 0.124756 0.033 Uiso 1 1 calc R U . . .
 C13 C 0.2484(2) 0.20334(8) 0.27516(15) 0.0225(3) Uani 1 1 d . . . . .
 C14 C 0.3134(3) 0.20022(9) 0.15876(17) 0.0300(4) Uani 1 1 d . . . . .
 H14 H 0.358261 0.239982 0.121939 0.036 Uiso 1 1 calc R U . . .
 C15 C 0.3130(3) 0.13931(9) 0.09606(19) 0.0376(5) Uani 1 1 d . . . . .
 H15 H 0.357808 0.137774 0.017039 0.045 Uiso 1 1 calc R U . . .
 C16 C 0.2472(3) 0.08091(10) 0.1490(2) 0.0376(5) Uani 1 1 d . . . . .
 H16 H 0.246827 0.039456 0.106258 0.045 Uiso 1 1 calc R U . . .
 C17 C 0.1822(3) 0.08329(9) 0.2644(2) 0.0339(4) Uani 1 1 d . . . . .
 H17 H 0.137674 0.043321 0.300733 0.041 Uiso 1 1 calc R U . . .
 C18 C 0.1817(2) 0.14404(8) 0.32740(18) 0.0279(4) Uani 1 1 d . . . . .
 H18 H 0.135868 0.145298 0.406177 0.034 Uiso 1 1 calc R U . . .
 C19 C 0.3166(2) 0.33077(7) 0.65964(16) 0.0204(3) Uani 1 1 d . . . . .
 C20 C 0.4196(3) 0.38240(9) 0.71057(16) 0.0262(4) Uani 1 1 d . . . . .
 H20 H 0.465478 0.417405 0.661423 0.031 Uiso 1 1 calc R U . . .
 C21 C 0.4556(3) 0.38314(9) 0.83208(18) 0.0312(4) Uani 1 1 d . . . . .
 H21 H 0.526980 0.418119 0.865131 0.037 Uiso 1 1 calc R U . . .
 C22 C 0.3870(3) 0.33264(9) 0.90503(17) 0.0311(4) Uani 1 1 d . . . . .
 H22 H 0.411091 0.333100 0.988006 0.037 Uiso 1 1 calc R U . . .
 C23 C 0.2831(3) 0.28155(9) 0.85623(17) 0.0307(4) Uani 1 1 d . . . . .
 H23 H 0.235412 0.247261 0.906172 0.037 Uiso 1 1 calc R U . . .
 C24 C 0.2484(3) 0.28024(9) 0.73435(16) 0.0251(4) Uani 1 1 d . . . . .
 H24 H 0.177956 0.244848 0.701731 0.030 Uiso 1 1 calc R U . . .

loop_
  _atom_site_aniso_label
  _atom_site_aniso_U_11
  _atom_site_aniso_U_22
  _atom_site_aniso_U_33
  _atom_site_aniso_U_23
  _atom_site_aniso_U_13
  _atom_site_aniso_U_12
 C1 0.0235(7) 0.0177(7) 0.0239(8) 0.0021(6) -0.0009(6) 0.0008(5)
 C2 0.0255(8) 0.0188(7) 0.0212(7) -0.0004(6) -0.0021(7) 0.0008(5)
 C3 0.0226(8) 0.0178(7) 0.0251(8) -0.0022(6) -0.0002(7) 0.0006(5)
 C4 0.0254(8) 0.0159(7) 0.0243(8) 0.0010(5) 0.0004(6) 0.0005(5)
 C5 0.0219(7) 0.0199(7) 0.0216(8) 0.0007(6) 0.0019(6) 0.0005(5)
 C6 0.0257(8) 0.0170(6) 0.0223(7) -0.0002(5) 0.0005(6) 0.0012(6)
 C7 0.0240(8) 0.0178(6) 0.0256(8) 0.0026(6) -0.0044(7) -0.0007(6)
 C8 0.0288(8) 0.0222(7) 0.0300(8) 0.0019(6) -0.0035(7) 0.0020(6)
 C9 0.0328(9) 0.0221(7) 0.0434(10) 0.0023(8) -0.0100(9) 0.0043(7)
 C10 0.0349(9) 0.0254(8) 0.0424(10) 0.0121(8) -0.0147(9) -0.0031(7)
 C11 0.0362(10) 0.0329(9) 0.0298(9) 0.0098(8) -0.0090(8) -0.0079(8)
 C12 0.0311(9) 0.0267(8) 0.0257(8) 0.0015(7) -0.0040(7) -0.0022(6)
 C13 0.0252(8) 0.0175(6) 0.0248(8) -0.0030(6) -0.0043(7) 0.0027(6)
 C14 0.0415(10) 0.0242(8) 0.0242(8) -0.0020(7) -0.0040(8) 0.0036(7)
 C15 0.0556(13) 0.0326(9) 0.0248(9) -0.0092(8) -0.0046(9) 0.0094(9)
 C16 0.0482(13) 0.0243(9) 0.0404(11) -0.0130(8) -0.0112(10) 0.0072(7)
 C17 0.0371(10) 0.0199(7) 0.0448(11) -0.0048(8) -0.0033(9) 0.0000(7)
 C18 0.0303(9) 0.0198(7) 0.0338(9) -0.0021(7) 0.0012(7) -0.0005(6)
 C19 0.0210(7) 0.0189(6) 0.0214(7) 0.0005(6) -0.0001(6) 0.0020(5)
 C20 0.0277(9) 0.0227(7) 0.0281(8) 0.0030(6) 0.0000(7) -0.0035(7)
 C21 0.0343(10) 0.0278(8) 0.0315(9) -0.0020(7) -0.0069(8) -0.0045(7)
 C22 0.0399(10) 0.0317(9) 0.0218(8) -0.0009(7) -0.0047(7) 0.0010(7)
 C23 0.0383(10) 0.0284(8) 0.0253(9) 0.0064(7) 0.0009(8) -0.0027(7)
 C24 0.0301(9) 0.0203(7) 0.0249(8) 0.0022(6) -0.0015(7) -0.0029(6)

_geom_special_details
;
 All esds (except the esd in the dihedral angle between two l.s. planes)
 are estimated using the full covariance matrix.  The cell esds are taken
 into account individually in the estimation of esds in distances, angles
 and torsion angles; correlations between esds in cell parameters are only
 used when they are defined by crystal symmetry.  An approximate (isotropic)
 treatment of cell esds is used for estimating esds involving l.s. planes.
;
loop_
  _geom_bond_atom_site_label_1
  _geom_bond_atom_site_label_2
  _geom_bond_distance
  _geom_bond_site_symmetry_2
  _geom_bond_publ_flag
 C1 C2 1.402(2) . ?
 C1 C6 1.398(2) . ?
 C1 C7 1.492(2) . ?
 C2 H2 0.9500 . ?
 C2 C3 1.400(2) . ?
 C3 C4 1.400(2) . ?
 C3 C13 1.493(2) . ?
 C4 H4 0.9500 . ?
 C4 C5 1.402(2) . ?
 C5 C6 1.402(2) . ?
 C5 C19 1.489(2) . ?
 C6 H6 0.9500 . ?
 C7 C8 1.405(2) . ?
 C7 C12 1.403(3) . ?
 C8 H8 0.9500 . ?
 C8 C9 1.394(2) . ?
 C9 H9 0.9500 . ?
 C9 C10 1.388(3) . ?
 C10 H10 0.9500 . ?
 C10 C11 1.389(3) . ?
 C11 H11 0.9500 . ?
 C11 C12 1.394(2) . ?
 C12 H12 0.9500 . ?
 C13 C14 1.398(3) . ?
 C13 C18 1.403(2) . ?
 C14 H14 0.9500 . ?
 C14 C15 1.395(2) . ?
 C15 H15 0.9500 . ?
 C15 C16 1.390(3) . ?
 C16 H16 0.9500 . ?
 C16 C17 1.386(3) . ?
 C17 H17 0.9500 . ?
 C17 C18 1.394(2) . ?
 C18 H18 0.9500 . ?
 C19 C20 1.402(2) . ?
 C19 C24 1.402(2) . ?
 C20 H20 0.9500 . ?
 C20 C21 1.392(2) . ?
 C21 H21 0.9500 . ?
 C21 C22 1.391(3) . ?
 C22 H22 0.9500 . ?
 C22 C23 1.388(3) . ?
 C23 H23 0.9500 . ?
 C23 C24 1.395(2) . ?
 C24 H24 0.9500 . ?

loop_
  _geom_angle_atom_site_label_1
  _geom_angle_atom_site_label_2
  _geom_angle_atom_site_label_3
  _geom_angle
  _geom_angle_site_symmetry_1
  _geom_angle_site_symmetry_3
  _geom_angle_publ_flag
 C2 C1 C7 120.57(15) . . ?
 C6 C1 C2 118.61(15) . . ?
 C6 C1 C7 120.82(15) . . ?
 C1 C2 H2 119.3 . . ?
 C3 C2 C1 121.31(16) . . ?
 C3 C2 H2 119.3 . . ?
 C2 C3 C4 118.86(15) . . ?
 C2 C3 C13 120.48(15) . . ?
 C4 C3 C13 120.65(14) . . ?
 C3 C4 H4 119.4 . . ?
 C3 C4 C5 121.14(15) . . ?
 C5 C4 H4 119.4 . . ?
 C4 C5 C6 118.64(16) . . ?
 C4 C5 C19 120.89(14) . . ?
 C6 C5 C19 120.47(14) . . ?
 C1 C6 C5 121.45(15) . . ?
 C1 C6 H6 119.3 . . ?
 C5 C6 H6 119.3 . . ?
 C8 C7 C1 120.98(16) . . ?
 C12 C7 C1 120.69(15) . . ?
 C12 C7 C8 118.32(15) . . ?
 C7 C8 H8 119.6 . . ?
 C9 C8 C7 120.70(18) . . ?
 C9 C8 H8 119.6 . . ?
 C8 C9 H9 119.9 . . ?
 C10 C9 C8 120.27(17) . . ?
 C10 C9 H9 119.9 . . ?
 C9 C10 H10 120.2 . . ?
 C9 C10 C11 119.65(16) . . ?
 C11 C10 H10 120.2 . . ?
 C10 C11 H11 119.8 . . ?
 C10 C11 C12 120.5(2) . . ?
 C12 C11 H11 119.8 . . ?
 C7 C12 H12 119.7 . . ?
 C11 C12 C7 120.58(18) . . ?
 C11 C12 H12 119.7 . . ?
 C14 C13 C3 120.64(15) . . ?
 C14 C13 C18 118.63(15) . . ?
 C18 C13 C3 120.73(16) . . ?
 C13 C14 H14 119.7 . . ?
 C15 C14 C13 120.68(18) . . ?
 C15 C14 H14 119.7 . . ?
 C14 C15 H15 119.9 . . ?
 C16 C15 C14 120.1(2) . . ?
 C16 C15 H15 119.9 . . ?
 C15 C16 H16 120.1 . . ?
 C17 C16 C15 119.82(17) . . ?
 C17 C16 H16 120.1 . . ?
 C16 C17 H17 119.8 . . ?
 C16 C17 C18 120.35(17) . . ?
 C18 C17 H17 119.8 . . ?
 C13 C18 H18 119.8 . . ?
 C17 C18 C13 120.41(18) . . ?
 C17 C18 H18 119.8 . . ?
 C20 C19 C5 120.42(15) . . ?
 C24 C19 C5 121.20(15) . . ?
 C24 C19 C20 118.38(16) . . ?
 C19 C20 H20 119.5 . . ?
 C21 C20 C19 121.00(17) . . ?
 C21 C20 H20 119.5 . . ?
 C20 C21 H21 120.0 . . ?
 C22 C21 C20 119.94(17) . . ?
 C22 C21 H21 120.0 . . ?
 C21 C22 H22 120.1 . . ?
 C23 C22 C21 119.80(17) . . ?
 C23 C22 H22 120.1 . . ?
 C22 C23 H23 119.8 . . ?
 C22 C23 C24 120.42(17) . . ?
 C24 C23 H23 119.8 . . ?
 C19 C24 H24 119.8 . . ?
 C23 C24 C19 120.46(17) . . ?
 C23 C24 H24 119.8 . . ?

loop_
  _geom_torsion_atom_site_label_1
  _geom_torsion_atom_site_label_2
  _geom_torsion_atom_site_label_3
  _geom_torsion_atom_site_label_4
  _geom_torsion
  _geom_torsion_site_symmetry_1
  _geom_torsion_site_symmetry_2
  _geom_torsion_site_symmetry_3
  _geom_torsion_site_symmetry_4
  _geom_torsion_publ_flag
 C1 C2 C3 C4 -0.1(3) . . . . ?
 C1 C2 C3 C13 179.79(15) . . . . ?
 C1 C7 C8 C9 -178.37(16) . . . . ?
 C1 C7 C12 C11 178.63(16) . . . . ?
 C2 C1 C6 C5 0.1(3) . . . . ?
 C2 C1 C7 C8 144.40(17) . . . . ?
 C2 C1 C7 C12 -34.4(2) . . . . ?
 C2 C3 C4 C5 0.1(3) . . . . ?
 C2 C3 C13 C14 35.1(2) . . . . ?
 C2 C3 C13 C18 -144.70(18) . . . . ?
 C3 C4 C5 C6 0.0(3) . . . . ?
 C3 C4 C5 C19 -179.09(16) . . . . ?
 C3 C13 C14 C15 179.74(17) . . . . ?
 C3 C13 C18 C17 -179.55(17) . . . . ?
 C4 C3 C13 C14 -145.02(18) . . . . ?
 C4 C3 C13 C18 35.1(2) . . . . ?
 C4 C5 C6 C1 0.0(3) . . . . ?
 C4 C5 C19 C20 141.18(18) . . . . ?
 C4 C5 C19 C24 -38.9(3) . . . . ?
 C5 C19 C20 C21 -179.21(17) . . . . ?
 C5 C19 C24 C23 179.91(17) . . . . ?
 C6 C1 C2 C3 0.0(3) . . . . ?
 C6 C1 C7 C8 -34.3(2) . . . . ?
 C6 C1 C7 C12 146.90(17) . . . . ?
 C6 C5 C19 C20 -37.8(2) . . . . ?
 C6 C5 C19 C24 142.06(17) . . . . ?
 C7 C1 C2 C3 -178.78(16) . . . . ?
 C7 C1 C6 C5 178.82(15) . . . . ?
 C7 C8 C9 C10 -0.3(3) . . . . ?
 C8 C7 C12 C11 -0.2(3) . . . . ?
 C8 C9 C10 C11 -0.2(3) . . . . ?
 C9 C10 C11 C12 0.4(3) . . . . ?
 C10 C11 C12 C7 -0.2(3) . . . . ?
 C12 C7 C8 C9 0.4(3) . . . . ?
 C13 C3 C4 C5 -179.75(16) . . . . ?
 C13 C14 C15 C16 0.2(3) . . . . ?
 C14 C13 C18 C17 0.6(3) . . . . ?
 C14 C15 C16 C17 -0.1(3) . . . . ?
 C15 C16 C17 C18 0.3(3) . . . . ?
 C16 C17 C18 C13 -0.5(3) . . . . ?
 C18 C13 C14 C15 -0.4(3) . . . . ?
 C19 C5 C6 C1 179.01(16) . . . . ?
 C19 C20 C21 C22 -0.9(3) . . . . ?
 C20 C19 C24 C23 -0.2(3) . . . . ?
 C20 C21 C22 C23 0.2(3) . . . . ?
 C21 C22 C23 C24 0.5(3) . . . . ?
 C22 C23 C24 C19 -0.5(3) . . . . ?
 C24 C19 C20 C21 0.9(3) . . . . ?

_shelx_res_file
;
TITL 3pb_cte_160k_a.res in Pna2(1)
    3pb_cte_160k.res
    created by SHELXL-2019/3 at 09:24:10 on 04-Feb-2026
REM Old TITL 3PB_CTE_160K in Pna2(1)
REM SHELXT solution in Pna2(1): R1 0.096, Rweak 0.010, Alpha 0.001
REM <I/s> 1.136 for 197 systematic absences, Orientation as input
REM Flack x = -9.990 ( 9.990 ) from 1210 Parsons' quotients
REM Formula found by SHELXT: C24
CELL 0.71073 7.4962 19.7714 11.2398 90 90 90
ZERR 2 0.0003 0.0007 0.0004 0 0 0
LATT -1
SYMM -X,-Y,0.5+Z
SYMM 0.5+X,0.5-Y,+Z
SYMM 0.5-X,0.5+Y,0.5+Z
SFAC C H
UNIT 96 72

L.S. 10
PLAN  5
SIZE 0.43 0.64 0.68
TEMP -113
CONF
BOND
list 4
fmap 2 53
MORE -1
BOND $H
ACTA
REM <olex2.extras>
REM <HklSrc "%.\\3PB_CTE_160K.hkl">
REM </olex2.extras>

WGHT    0.079600    0.071600
EXTI    0.013187
FVAR       0.48644
C1    1    0.219316    0.391436    0.345141    11.00000    0.02348    0.01769 =
         0.02388    0.00213   -0.00094    0.00083
C2    1    0.219313    0.329813    0.283512    11.00000    0.02550    0.01879 =
         0.02115   -0.00037   -0.00208    0.00081
AFIX  43
H2    2    0.198391    0.329667    0.200151    11.00000   -1.20000
AFIX   0
C3    1    0.249533    0.268467    0.342366    11.00000    0.02264    0.01777 =
         0.02509   -0.00220   -0.00022    0.00059
C4    1    0.280369    0.269281    0.465228    11.00000    0.02541    0.01595 =
         0.02427    0.00103    0.00039    0.00046
AFIX  43
H4    2    0.301166    0.227895    0.505866    11.00000   -1.20000
AFIX   0
C5    1    0.281083    0.330130    0.529318    11.00000    0.02187    0.01989 =
         0.02155    0.00065    0.00185    0.00047
C6    1    0.250263    0.390736    0.467829    11.00000    0.02572    0.01697 =
         0.02233   -0.00020    0.00052    0.00121
AFIX  43
H6    2    0.250413    0.432226    0.510460    11.00000   -1.20000
AFIX   0
C7    1    0.183292    0.456186    0.281375    11.00000    0.02397    0.01785 =
         0.02561    0.00258   -0.00443   -0.00067
C8    1    0.088362    0.508796    0.336609    11.00000    0.02877    0.02223 =
         0.03004    0.00193   -0.00346    0.00205
AFIX  43
H8    2    0.049050    0.503615    0.416442    11.00000   -1.20000
AFIX   0
C9    1    0.051227    0.568537    0.275499    11.00000    0.03283    0.02214 =
         0.04336    0.00229   -0.00997    0.00431
AFIX  43
H9    2   -0.013526    0.603648    0.313765    11.00000   -1.20000
AFIX   0
C10   1    0.108502    0.576916    0.158956    11.00000    0.03491    0.02536 =
         0.04238    0.01211   -0.01471   -0.00312
AFIX  43
H10   2    0.082847    0.617599    0.117366    11.00000   -1.20000
AFIX   0
C11   1    0.203503    0.525502    0.103501    11.00000    0.03618    0.03294 =
         0.02983    0.00982   -0.00898   -0.00787
AFIX  43
H11   2    0.243466    0.531266    0.023935    11.00000   -1.20000
AFIX   0
C12   1    0.240626    0.465523    0.163725    11.00000    0.03112    0.02665 =
         0.02569    0.00154   -0.00398   -0.00224
AFIX  43
H12   2    0.305334    0.430651    0.124756    11.00000   -1.20000
AFIX   0
C13   1    0.248375    0.203337    0.275165    11.00000    0.02517    0.01748 =
         0.02480   -0.00302   -0.00430    0.00267
C14   1    0.313370    0.200221    0.158758    11.00000    0.04149    0.02417 =
         0.02419   -0.00205   -0.00403    0.00360
AFIX  43
H14   2    0.358261    0.239982    0.121939    11.00000   -1.20000
AFIX   0
C15   1    0.313007    0.139315    0.096056    11.00000    0.05560    0.03257 =
         0.02477   -0.00916   -0.00461    0.00938
AFIX  43
H15   2    0.357808    0.137774    0.017039    11.00000   -1.20000
AFIX   0
C16   1    0.247219    0.080906    0.149007    11.00000    0.04820    0.02434 =
         0.04040   -0.01296   -0.01124    0.00719
AFIX  43
H16   2    0.246827    0.039456    0.106258    11.00000   -1.20000
AFIX   0
C17   1    0.182155    0.083291    0.264397    11.00000    0.03712    0.01990 =
         0.04476   -0.00480   -0.00329    0.00003
AFIX  43
H17   2    0.137674    0.043321    0.300733    11.00000   -1.20000
AFIX   0
C18   1    0.181659    0.144041    0.327398    11.00000    0.03033    0.01976 =
         0.03376   -0.00209    0.00120   -0.00048
AFIX  43
H18   2    0.135868    0.145298    0.406177    11.00000   -1.20000
AFIX   0
C19   1    0.316603    0.330771    0.659638    11.00000    0.02097    0.01893 =
         0.02145    0.00049   -0.00010    0.00201
C20   1    0.419580    0.382400    0.710567    11.00000    0.02775    0.02269 =
         0.02809    0.00299    0.00003   -0.00351
AFIX  43
H20   2    0.465478    0.417405    0.661423    11.00000   -1.20000
AFIX   0
C21   1    0.455596    0.383144    0.832084    11.00000    0.03432    0.02782 =
         0.03153   -0.00204   -0.00685   -0.00454
AFIX  43
H21   2    0.526980    0.418119    0.865131    11.00000   -1.20000
AFIX   0
C22   1    0.386974    0.332640    0.905033    11.00000    0.03991    0.03170 =
         0.02178   -0.00087   -0.00473    0.00097
AFIX  43
H22   2    0.411091    0.333100    0.988006    11.00000   -1.20000
AFIX   0
C23   1    0.283114    0.281547    0.856230    11.00000    0.03835    0.02841 =
         0.02530    0.00642    0.00089   -0.00266
AFIX  43
H23   2    0.235412    0.247261    0.906172    11.00000   -1.20000
AFIX   0
C24   1    0.248364    0.280236    0.734348    11.00000    0.03012    0.02026 =
         0.02494    0.00220   -0.00149   -0.00287
AFIX  43
H24   2    0.177956    0.244848    0.701731    11.00000   -1.20000
AFIX   0
HKLF 4




REM  3pb_cte_160k_a.res in Pna2(1)
REM wR2 = 0.1188, GooF = S = 1.093, Restrained GooF = 1.092 for all data
REM R1 = 0.0411 for 3939 Fo > 4sig(Fo) and 0.0457 for all 4307 data
REM 218 parameters refined using 1 restraints

END

WGHT      0.0796      0.0716

REM Highest difference peak  0.327,  deepest hole -0.205,  1-sigma level  0.055
Q1    1   0.2681  0.2812  0.7966  11.00000  0.05    0.33
Q2    1   0.1980  0.4605  0.2210  11.00000  0.05    0.30
Q3    1   0.2976  0.3277  0.5963  11.00000  0.05    0.30
Q4    1   0.2014  0.4225  0.3116  11.00000  0.05    0.29
Q5    1   0.2239  0.3607  0.3146  11.00000  0.05    0.27
;
_shelx_res_checksum                69781
_shelx_hkl_file
;
   0   0  -5    0.03    0.19
   0   0  -5    0.45    0.21
   0   0  -4  519.33   19.65
   0   0  -4  523.05   19.65
   0   0  -3    0.14    0.15
   0   0  -3    0.33    0.14
   0   0  -2 3850.35  146.56
   0   0  -2 3915.96  146.55
   0   0  -2 3944.54  146.55
   0   0   2 3927.35  146.59
   0   0   2 3831.97  146.59
   0   0   2 3942.88  146.58
   0   0   3    0.27    0.13
   0   0   3    0.30    0.15
   0   0   3    0.06    0.16
   0   0   4  498.43   18.46
   0   0   4  470.34   18.49
   0   0   4  498.26   18.50
   0   0   5    0.36    0.17
   0   0   5    0.05    0.25
   0   0   5    0.19    0.26
   0   0   6 1252.36   46.47
   0   0   6 1183.49   46.51
   0   0   6 1267.19   46.53
   0   0   7    2.43    0.35
   0   0   7    2.37    0.39
   0   0   8   13.87    0.75
   0   0   8   14.07    0.78
   0   0   9   -0.19    0.33
   0   0   9    0.05    0.37
   0   0  10  122.92    5.04
   0   0  10  132.26    5.09
   0   0  11    0.47    0.50
   0   0  11    0.65    0.43
   0   0  12   64.41    2.86
   0   0  12   69.60    2.90
   0   0  13    0.31    0.53
   0   0  13    0.07    0.50
   0   0  14    2.99    0.66
   0   0  14    3.59    0.65
   0   0  15   -0.37    0.68
   0   0  15   -0.32    0.61
   0   0  16  362.53   14.10
   0  -1  -6    0.09    0.12
   0   1  -5 1551.76   57.55
   0  -1  -5 1538.60   57.55
   0  -1  -5 1550.32   57.55
   0   1  -5 1482.77   57.55
   0   1  -4    0.11    0.14
   0  -1  -4    0.19    0.15
   0   1  -4    0.15    0.16
   0  -1  -4    0.08    0.16
   0  -1  -3    7.80    0.40
   0   1  -3    8.27    0.40
   0   1  -3    8.36    0.41
   0  -1  -3    8.43    0.40
   0   1  -3    9.37    0.43
   0   1  -2    0.01    0.08
   0   1  -2   -0.01    0.10
   0  -1  -2   -0.02    0.11
   0   1  -2    0.19    0.11
   0  -1  -1  271.31    1.34
   0  -1  -1  256.29    1.30
   0   1   1   35.25    2.48
   0   1   1   39.95    2.48
   0  -1   2    0.07    0.10
   0   1   2    0.07    0.07
   0   1   2    0.26    0.11
   0  -1   2    0.15    0.10
   0   1   2    0.07    0.10
   0  -1   2   -0.01    0.12
   0  -1   3    8.81    0.41
   0  -1   3    8.70    0.41
   0   1   3    8.12    0.38
   0   1   3    8.91    0.42
   0  -1   3    8.54    0.43
   0   1   3    8.54    0.42
   0   1   4    0.04    0.11
   0  -1   4   -0.09    0.13
   0   1   4    0.19    0.18
   0  -1   4    0.01    0.19
   0   1   4    0.12    0.18
   0  -1   4    0.19    0.16
   0   1   5 1486.62   55.32
   0  -1   5 1470.02   55.34
   0  -1   5 1471.82   55.36
   0   1   5 1470.40   55.37
   0   1   5 1480.48   55.37
   0  -1   5 1444.44   55.38
   0  -1   6    0.18    0.31
   0   1   6    0.22    0.28
   0   1   6   -0.11    0.18
   0  -1   6   -0.18    0.21
   0   1   6    0.03    0.29
   0  -1   6    0.07    0.28
   0  -1   7  132.82    5.13
   0   1   7  129.66    5.12
   0  -1   7  131.56    5.14
   0   1   7  132.83    5.14
   0   1   8   -0.11    0.29
   0  -1   8    0.15    0.29
   0   1   8   -0.16    0.35
   0  -1   8   -0.12    0.33
   0  -1   9    5.83    0.50
   0   1   9    5.54    0.52
   0   1   9    5.55    0.55
   0  -1   9    5.33    0.54
   0  -1  10   -0.29    0.38
   0   1  10    0.15    0.38
   0  -1  10    0.37    0.43
   0   1  10   -0.41    0.42
   0   1  11   85.67    3.65
   0  -1  11   87.21    3.65
   0  -1  11   91.15    3.69
   0   1  11   92.68    3.69
   0   1  12    0.13    0.51
   0  -1  12    0.57    0.47
   0   1  12    0.55    0.49
   0  -1  12    0.69    0.54
   0   1  13    0.48    0.57
   0   1  13    0.20    0.53
   0  -1  13    0.56    0.50
   0  -1  13    0.14    0.54
   0   1  14   -0.84    0.61
   0  -1  14    0.04    0.60
   0  -1  14    0.14    0.52
   0   1  14   -0.15    0.56
   0   1  15   30.32    1.69
   0   1  15   32.04    1.73
   0  -1  15   33.12    1.72
   0   1  16    1.73    0.89
   0   2  -5   -0.05    0.20
   0  -2  -5   -0.04    0.21
   0   2  -5   -0.02    0.19
   0  -2  -5    0.11    0.18
   0  -2  -4  167.92    6.22
   0   2  -4  156.48    6.22
   0   2  -4  171.21    6.22
   0  -2  -4  164.43    6.22
   0   2  -4  154.40    6.23
   0   2  -3    0.28    0.13
   0   2  -3    0.02    0.17
   0  -2  -3   -0.06    0.14
   0  -2  -3    0.17    0.15
   0   2  -3    0.28    0.15
   0   2  -2  633.86   23.50
   0   2  -2  610.63   23.51
   0  -2  -2  617.03   23.50
   0   2  -2  608.98   23.52
   0  -2  -2  651.34   23.51
   0   2  -1    0.06    0.07
   0  -2  -1    0.05    0.07
   0   2  -1    0.01    0.07
   0  -2  -1   -0.01    0.07
   0   2   0   78.51    0.82
   0  -2   0    9.21    0.73
   0   2   1    0.15    0.06
   0  -2   1   -0.01    0.07
   0   2   1    0.18    0.07
   0  -2   1    0.04    0.07
   0   2   2  602.50   23.65
   0  -2   2  645.83   23.65
   0   2   2  632.82   23.65
   0  -2   2  623.37   23.65
   0  -2   2  639.49   23.64
   0  -2   3   -0.02    0.14
   0   2   3    0.08    0.10
   0   2   3   -0.09    0.15
   0   2   3    0.05    0.15
   0  -2   3    0.04    0.13
   0  -2   3    0.10    0.17
   0   2   4  157.32    5.96
   0  -2   4  164.45    6.00
   0  -2   4  159.56    6.00
   0   2   4  155.54    6.00
   0  -2   4  154.86    6.02
   0   2   4  151.90    6.01
   0  -2   5    0.02    0.25
   0  -2   5   -0.03    0.17
   0   2   5    0.40    0.23
   0  -2   5   -0.44    0.27
   0   2   5   -0.20    0.24
   0  -2   6  151.71    5.64
   0   2   6  147.62    5.60
   0  -2   6  149.29    5.68
   0   2   6  146.33    5.67
   0  -2   6  141.20    5.66
   0   2   6  143.59    5.67
   0   2   7   -0.23    0.30
   0  -2   7    0.23    0.30
   0  -2   7   -0.08    0.27
   0   2   7    0.30    0.28
   0  -2   8   21.03    1.06
   0   2   8   21.49    1.04
   0  -2   8   22.34    1.03
   0   2   8   20.62    1.04
   0   2   9   -0.47    0.39
   0  -2   9   -0.63    0.45
   0   2   9    0.15    0.34
   0  -2   9   -0.13    0.36
   0  -2  10   12.93    0.85
   0   2  10   12.47    0.81
   0   2  10   14.67    0.87
   0  -2  10   14.03    0.83
   0   2  11    0.23    0.49
   0  -2  11   -0.95    0.52
   0   2  11    0.03    0.44
   0  -2  11   -0.24    0.43
   0   2  12    4.19    0.64
   0  -2  12    4.51    0.64
   0   2  12    4.84    0.60
   0  -2  12    4.52    0.59
   0   2  13   -0.07    0.54
   0  -2  13   -0.04    0.56
   0  -2  13    0.36    0.47
   0   2  13   -0.10    0.51
   0   2  14    1.05    0.63
   0  -2  14    1.20    0.61
   0   2  14    0.67    0.53
   0  -2  14    0.43    0.52
   0   2  15   -0.04    0.62
   0  -2  15   -0.12    0.66
   0   2  15   -0.98    0.70
   0   3  -6    0.07    0.22
   0   3  -5   17.22    0.83
   0  -3  -5   17.43    0.83
   0   3  -5   20.24    0.82
   0  -3  -5   19.29    0.83
   0   3  -4    0.03    0.14
   0   3  -4    0.20    0.21
   0  -3  -4    0.09    0.16
   0  -3  -4    0.17    0.16
   0   3  -4   -0.18    0.17
   0  -3  -3   10.07    0.45
   0   3  -3    8.80    0.47
   0   3  -3    8.97    0.43
   0   3  -3    8.77    0.45
   0  -3  -3    9.64    0.44
   0   3  -2   -0.20    0.15
   0   3  -2    0.21    0.15
   0  -3  -2    0.28    0.14
   0  -3  -2    0.17    0.12
   0  -3  -2    0.05    0.13
   0  -3  -1   10.34    0.43
   0   3  -1    9.75    0.42
   0   3  -1    9.92    0.43
   0  -3  -1    9.93    0.42
   0   3  -1    9.89    0.43
   0   3   0   -0.01    0.06
   0  -3   0    0.08    0.09
   0   3   0    0.00    0.08
   0  -3   1   10.38    0.46
   0   3   1   10.28    0.46
   0   3   1    9.94    0.45
   0  -3   1   10.50    0.47
   0   3   2    0.19    0.14
   0  -3   2   -0.02    0.15
   0  -3   2    0.13    0.13
   0  -3   2   -0.04    0.11
   0   3   3    8.38    0.43
   0  -3   3    9.01    0.42
   0   3   3    9.24    0.37
   0  -3   3    9.29    0.44
   0   3   3    8.56    0.44
   0  -3   3    7.96    0.44
   0   3   4    0.05    0.09
   0  -3   4    0.10    0.15
   0   3   4   -0.01    0.18
   0   3   4    0.03    0.18
   0  -3   4   -0.06    0.15
   0  -3   4    0.12    0.19
   0   3   5   17.08    0.83
   0  -3   5   19.68    0.85
   0  -3   5   17.54    0.86
   0  -3   5   19.22    0.84
   0   3   5   18.67    0.77
   0   3   5   19.63    0.86
   0   3   6    0.01    0.25
   0  -3   6   -0.19    0.29
   0  -3   6    0.28    0.25
   0   3   6    0.09    0.26
   0  -3   7   53.96    2.17
   0  -3   7   52.47    2.14
   0   3   7   53.02    2.16
   0   3   7   49.37    2.14
   0   3   8   -0.06    0.33
   0  -3   8    0.08    0.31
   0   3   8   -0.06    0.30
   0  -3   8   -0.21    0.36
   0  -3   9   20.87    1.13
   0  -3   9   22.99    1.10
   0   3   9   21.75    1.11
   0   3   9   23.13    1.11
   0  -3  10   -0.42    0.48
   0   3  10    0.30    0.42
   0   3  10    0.08    0.39
   0  -3  10   -0.02    0.41
   0  -3  11    3.56    0.58
   0   3  11    3.20    0.53
   0   3  11    3.54    0.53
   0  -3  11    2.98    0.49
   0  -3  12   -0.03    0.51
   0   3  12   -0.32    0.54
   0   3  12   -0.13    0.46
   0  -3  12   -0.03    0.46
   0   3  13    2.56    0.64
   0  -3  13    2.11    0.59
   0  -3  13    2.98    0.64
   0   3  13    1.76    0.58
   0  -3  14    0.31    0.61
   0   3  14   -1.06    0.57
   0   3  14    0.12    0.61
   0  -3  15   10.90    1.00
   0   3  15   10.73    0.98
   0   3  15    8.31    0.91
   0   4  -6   10.76    0.56
   0   4  -5    0.54    0.23
   0  -4  -5    0.12    0.26
   0  -4  -5   -0.03    0.20
   0   4  -5    0.63    0.25
   0   4  -4    3.71    0.28
   0  -4  -4    2.79    0.25
   0  -4  -4    3.02    0.26
   0  -4  -3    0.21    0.15
   0   4  -3    0.06    0.16
   0   4  -3   -0.12    0.20
   0  -4  -3    0.06    0.14
   0  -4  -3    0.02    0.16
   0   4  -2    8.89    0.45
   0   4  -2    9.06    0.43
   0   4  -2    9.29    0.46
   0  -4  -2    9.52    0.45
   0  -4  -2   10.57    0.44
   0   4  -1    0.01    0.12
   0   4  -1    0.21    0.12
   0   4  -1    0.44    0.10
   0  -4  -1    0.50    0.15
   0  -4  -1    0.22    0.12
   0   4  -1    0.15    0.13
   0   4   0  354.49   13.36
   0  -4   0  349.11   13.38
   0   4   0  361.22   13.38
   0  -4   1    0.09    0.12
   0   4   1    0.14    0.13
   0  -4   1    0.75    0.16
   0   4   1    0.20    0.11
   0  -4   1    0.89    0.15
   0  -4   2    8.89    0.45
   0   4   2    9.36    0.44
   0  -4   2    9.18    0.44
   0   4   2    9.68    0.44
   0   4   3    0.21    0.17
   0  -4   3    0.20    0.18
   0  -4   3    0.15    0.13
   0  -4   3   -0.02    0.14
   0   4   4    3.13    0.17
   0  -4   4    3.34    0.24
   0   4   4    2.73    0.26
   0   4   4    3.51    0.28
   0  -4   4    2.97    0.24
   0  -4   4    2.92    0.28
   0   4   5   -0.04    0.23
   0  -4   5   -0.25    0.25
   0  -4   5    0.60    0.21
   0   4   5   -0.07    0.15
   0   4   5    0.15    0.23
   0  -4   6   10.33    0.55
   0   4   6   10.01    0.57
   0   4   6    9.91    0.57
   0  -4   6   10.55    0.61
   0   4   7   -0.23    0.29
   0  -4   7    0.08    0.32
   0  -4   7   -0.17    0.26
   0   4   7    0.11    0.27
   0   4   8   19.22    0.99
   0  -4   8   21.04    0.98
   0  -4   8   19.92    1.01
   0   4   8   19.15    0.99
   0  -4   9   -0.49    0.48
   0   4   9   -0.18    0.38
   0  -4   9   -0.17    0.36
   0   4   9   -0.11    0.36
   0   4  10   24.21    1.28
   0  -4  10   24.63    1.29
   0   4  10   25.64    1.28
   0  -4  10   27.83    1.28
   0  -4  11   -0.18    0.40
   0   4  11   -0.52    0.46
   0  -4  11   -0.48    0.50
   0   4  11   -0.38    0.49
   0   4  12    3.00    0.55
   0  -4  12    3.02    0.54
   0  -4  12    2.89    0.59
   0   4  12    2.87    0.59
   0   4  13   -0.60    0.53
   0  -4  13    0.15    0.58
   0   4  13    0.26    0.57
   0   4  14    3.89    0.67
   0  -4  14    4.01    0.71
   0   4  14    3.84    0.72
   0   4  15   -0.91    0.73
   0   4  15   -0.59    0.73
   0  -4  15   -0.08    0.75
   0   5  -5  130.99    5.39
   0  -5  -5  144.50    5.35
   0  -5  -4    0.15    0.17
   0   5  -4    0.22    0.25
   0  -5  -4    0.25    0.17
