Repository: Slapgravel/materials-tools

File: spectroscopy/CTE/3PB/3PB_CTE_200.cif (part 1 of 12)
data_pbe_cte_01_200_00
_audit_creation_date               2026-02-02
_audit_creation_method
;
Olex2 1.5-ac7-014
(compiled 2025.02.27 svn.r6f4c0eaf for Rigaku Oxford Diffraction, GUI svn.r7171)
;
_shelx_SHELXL_version_number       '2019/3'
_audit_contact_author_address      ?
_audit_contact_author_email        ?
_audit_contact_author_name         ''
_audit_contact_author_phone        ?
_publ_contact_author_id_orcid      ?
_publ_section_references
;
Dolomanov, O.V., Bourhis, L.J., Gildea, R.J, Howard, J.A.K. & Puschmann, H.
 (2009), J. Appl. Cryst. 42, 339-341.

Sheldrick, G.M. (2008). Acta Cryst. A64, 112-122.

Sheldrick, G.M. (2015). Acta Cryst. C71, 3-8.
;
_chemical_name_common              ?
_chemical_name_systematic          ?
_chemical_formula_moiety           '2(C24 H18)'
_chemical_formula_sum              'C48 H36'
_chemical_formula_weight           612.77
_chemical_absolute_configuration   ?
_chemical_melting_point            ?
_chemical_oxdiff_formula           C24H18
loop_
  _atom_type_symbol
  _atom_type_description
  _atom_type_scat_dispersion_real
  _atom_type_scat_dispersion_imag
  _atom_type_scat_source
 'C' 'C' 0.0033 0.0016 'International Tables Vol C Tables 4.2.6.8 and 6.1.1.4'
 'H' 'H' 0.0000 0.0000 'International Tables Vol C Tables 4.2.6.8 and 6.1.1.4'

_shelx_space_group_comment
;
The symmetry employed for this shelxl refinement is uniquely defined
by the following loop, which should always be used as a source of
symmetry information in preference to the above space-group names.
They are only intended as comments.
;
_space_group_crystal_system        'orthorhombic'
_space_group_IT_number             33
_space_group_name_H-M_alt          'P n a 21'
_space_group_name_Hall             'P 2c -2n'
loop_
  _space_group_symop_operation_xyz
 'x, y, z'
 '-x, -y, z+1/2'
 '-x+1/2, y+1/2, z+1/2'
 'x+1/2, -y+1/2, z'

_cell_length_a                     7.5308(3)
_cell_length_b                     19.7810(7)
_cell_length_c                     11.2615(5)
_cell_angle_alpha                  90
_cell_angle_beta                   90
_cell_angle_gamma                  90
_cell_volume                       1677.58(11)
_cell_formula_units_Z              2
_cell_measurement_reflns_used      5070
_cell_measurement_temperature      200.00(10)
_cell_measurement_theta_max        30.3550
_cell_measurement_theta_min        2.1320
_shelx_estimated_absorpt_T_max     0.977
_shelx_estimated_absorpt_T_min     0.971
_exptl_absorpt_coefficient_mu      0.068
_exptl_absorpt_correction_T_max    0.990
_exptl_absorpt_correction_T_min    0.988
_exptl_absorpt_correction_type     analytical
_exptl_absorpt_process_details
;
CrysAlisPro 1.171.44.108a (Rigaku Oxford Diffraction, 2025)
Analytical numeric absorption correction using a multifaceted crystal
model based on expressions derived by R.C. Clark & J.S. Reid.
(Clark, R. C. & Reid, J. S. (1995). Acta Cryst. A51, 887-897)
Empirical absorption correction using spherical harmonics,
implemented in SCALE3 ABSPACK scaling algorithm.
;
_exptl_absorpt_special_details     ?
_exptl_crystal_colour              ?
_exptl_crystal_density_diffrn      1.213
_exptl_crystal_density_meas        ?
_exptl_crystal_density_method      ?
_exptl_crystal_description         ?
_exptl_crystal_F_000               648
loop_
  _exptl_crystal_face_index_h
  _exptl_crystal_face_index_k
  _exptl_crystal_face_index_l
  _exptl_crystal_face_perp_dist
 0 -1 0 0.1761
 0 1 0 0.1615
 -1 1 0 0.1886
 1 -1 0 0.2327
 1 0 0 0.2154
 -1 0 0 0.1830
 1 -1 1 0.2556
 -1 1 -1 0.2313
 -1 -1 0 0.1870
 1 1 0 0.2060
 1 0 1 0.2517
 -1 0 -1 0.2250
 0 -1 1 0.1806
 0 1 -1 0.2245
 1 1 1 0.2404
 -1 -1 -1 0.2125
 0 0 -1 0.2021
 0 1 1 0.2227
 0 -1 -1 0.2057
 1 1 -1 0.1894
 -1 -1 1 0.2314
 -1 1 1 0.2099
 1 -1 -1 0.1745

_exptl_crystal_size_max            0.43
_exptl_crystal_size_mid            0.4
_exptl_crystal_size_min            0.34
loop_
  _exptl_oxdiff_crystal_face_indexfrac_h
  _exptl_oxdiff_crystal_face_indexfrac_k
  _exptl_oxdiff_crystal_face_indexfrac_l
  _exptl_oxdiff_crystal_face_x
  _exptl_oxdiff_crystal_face_y
  _exptl_oxdiff_crystal_face_z
 -0.0018 -0.9997 0.0012 0.0026 -0.0286 0.0215
 0.0018 0.9997 -0.0012 -0.0026 0.0286 -0.0215
 -0.9962 1.0053 -0.0043 -0.0440 0.0767 0.0479
 0.9962 -1.0053 0.0043 0.0440 -0.0767 -0.0479
 0.9979 -0.0055 0.0032 0.0414 -0.0481 -0.0694
 -0.9979 0.0055 -0.0032 -0.0414 0.0481 0.0694
 0.9974 -1.0038 1.0041 0.1004 -0.0569 -0.0281
 -0.9974 1.0038 -1.0041 -0.1004 0.0569 0.0281
 -0.9997 -0.9942 -0.0020 -0.0389 0.0195 0.0909
 0.9997 0.9942 0.0020 0.0389 -0.0195 -0.0909
 0.9992 -0.0041 1.0029 0.0978 -0.0283 -0.0496
 -0.9992 0.0041 -1.0029 -0.0978 0.0283 0.0496
 -0.0005 -0.9983 1.0009 0.0589 -0.0088 0.0412
 0.0005 0.9983 -1.0009 -0.0589 0.0088 -0.0412
 1.0009 0.9957 1.0018 0.0953 0.0002 -0.0711
 -1.0009 -0.9957 -1.0018 -0.0953 -0.0002 0.0711
 -0.0013 -0.0015 -0.9997 -0.0564 -0.0198 -0.0197
 0.0030 1.0012 0.9986 0.0538 0.0483 -0.0018
 -0.0030 -1.0012 -0.9986 -0.0538 -0.0483 0.0018
 0.9984 0.9927 -0.9977 -0.0175 -0.0393 -0.1106
 -0.9984 -0.9927 0.9977 0.0175 0.0393 0.1106
 -0.9949 1.0067 0.9954 0.0124 0.0964 0.0676
 0.9949 -1.0067 -0.9954 -0.0124 -0.0964 -0.0676

_exptl_transmission_factor_max     ?
_exptl_transmission_factor_min     ?
_diffrn_reflns_av_R_equivalents    0.0283
_diffrn_reflns_av_unetI/netI       0.0314
_diffrn_reflns_Laue_measured_fraction_full  1.000
_diffrn_reflns_Laue_measured_fraction_max  0.978
_diffrn_reflns_limit_h_max         10
_diffrn_reflns_limit_h_min         -10
_diffrn_reflns_limit_k_max         28
_diffrn_reflns_limit_k_min         -27
_diffrn_reflns_limit_l_max         14
_diffrn_reflns_limit_l_min         -15
_diffrn_reflns_number              12567
_diffrn_reflns_point_group_measured_fraction_full  0.950
_diffrn_reflns_point_group_measured_fraction_max  0.883
_diffrn_reflns_theta_full          25.242
_diffrn_reflns_theta_max           30.384
_diffrn_reflns_theta_min           2.059
_diffrn_ambient_environment        N~2~
_diffrn_ambient_temperature        200.00(10)
_diffrn_detector                   'Hybrid Pixel Array Detector'
_diffrn_detector_area_resol_mean   10.0000
_diffrn_measured_fraction_theta_full  1.000
_diffrn_measured_fraction_theta_max  0.978
_diffrn_measurement_details
;
List of Runs (angles in degrees, time in seconds):

  # Type    Start    End  Width  t~exp~   \w     \q     \k     \f   Frames
--------------------------------------------------------------------------
  1  \w      1.00  27.00   0.50    5.28    --   20.00  54.00-180.00   52
  2  \w    -66.00 -36.00   0.50    5.28    --   20.00  54.00  90.00   60
  3  \w     26.00  63.00   0.50    5.28    --   20.00  54.00  90.00   74
  4  \w    -69.00   1.00   0.50    5.28    --   20.00  54.00 -60.00  140
  5  \w     48.00  74.00   0.50    5.28    --   20.00  54.00 -60.00   52
  6  \w    -74.00  17.00   0.50    5.28    --   20.00  54.00  60.00  182
  7  \w    -68.00  54.00   0.50    5.28    --   20.00  54.00 150.00  244
  8  \w    -51.00 -24.00   0.50    5.28    --   20.00  54.00   0.00   54
  9  \w    -62.00 -37.00   0.50    5.28    --   20.00  54.00-180.00   50
;
_diffrn_measurement_device         'two-circle diffractometer'
_diffrn_measurement_device_type    'XtaLAB Mini II'
_diffrn_measurement_method         '\w scans'
_diffrn_orient_matrix_type        
 'CrysAlisPro convention (1999,Acta A55,543-557)'
_diffrn_orient_matrix_UB_11        0.0413349000
_diffrn_orient_matrix_UB_12        -0.0025741000
_diffrn_orient_matrix_UB_13        0.0563510000
_diffrn_orient_matrix_UB_21        -0.0481076000
_diffrn_orient_matrix_UB_22        0.0286900000
_diffrn_orient_matrix_UB_23        0.0197864000
_diffrn_orient_matrix_UB_31        -0.0697132000
_diffrn_orient_matrix_UB_32        -0.0213557000
_diffrn_orient_matrix_UB_33        0.0198699000
_diffrn_oxdiff_digest_od_ed
;

;
_diffrn_radiation_monochromator    graphite
_diffrn_radiation_probe            x-ray
_diffrn_radiation_type             'Mo K\a'
_diffrn_radiation_wavelength       0.71073
_diffrn_source                     'fine-focus sealed X-ray tube'
_diffrn_source_type                'Rigaku (Mo) X-ray Source'
_reflns_Friedel_coverage           0.725
_reflns_Friedel_fraction_full      0.894
_reflns_Friedel_fraction_max       0.779
_reflns_number_gt                  3880
_reflns_number_total               4480
_reflns_special_details
;
 Reflections were merged by SHELXL according to the crystal
 class for the calculation of statistics and refinement.
 
 _reflns_Friedel_fraction is defined as the number of unique
 Friedel pairs measured divided by the number that would be
 possible theoretically, ignoring centric projections and
 systematic absences.
;
_reflns_threshold_expression       'I > 2\s(I)'
_computing_cell_refinement         'CrysAlisPro 1.171.44.108a (Rigaku OD, 2025)'
_computing_data_collection        
 'CrysAlisPro system (CCD 44.108a 64-bit (release 25-04-2025))'
_computing_data_reduction          'CrysAlisPro 1.171.44.108a (Rigaku OD, 2025)'
_computing_molecular_graphics      'Olex2 1.5-ac7-014 (Dolomanov et al., 2009)'
_computing_publication_material    'Olex2 1.5-ac7-014 (Dolomanov et al., 2009)'
_computing_structure_refinement    'SHELXL 2019/3 (Sheldrick, 2015)'
_computing_structure_solution      'SHELXD  (Sheldrick, 2008)'
_refine_diff_density_max           0.215
_refine_diff_density_min           -0.171
_refine_diff_density_rms           0.040
_refine_ls_abs_structure_details
;
 Flack x determined using 1496 quotients [(I+)-(I-)]/[(I+)+(I-)]
 (Parsons, Flack and Wagner, Acta Cryst. B69 (2013) 249-259).
;
_refine_ls_abs_structure_Flack     0.2(10)
_refine_ls_extinction_coef         0.016(2)
_refine_ls_extinction_expression  
 'Fc^*^=kFc[1+0.001xFc^2^\l^3^/sin(2\q)]^-1/4^'
_refine_ls_extinction_method       'SHELXL-2019/2 (Sheldrick 2019)'
_refine_ls_goodness_of_fit_ref     1.044
_refine_ls_hydrogen_treatment      constr
_refine_ls_matrix_type             full
_refine_ls_number_parameters       218
_refine_ls_number_reflns           4480
_refine_ls_number_restraints       1
_refine_ls_R_factor_all            0.0497
_refine_ls_R_factor_gt             0.0400
_refine_ls_restrained_S_all        1.044
_refine_ls_shift/su_max            0.000
_refine_ls_shift/su_mean           0.000
_refine_ls_structure_factor_coef   Fsqd
_refine_ls_weighting_details      
 'w=1/[\s^2^(Fo^2^)+(0.0595P)^2^+0.1803P] where P=(Fo^2^+2Fc^2^)/3'
_refine_ls_weighting_scheme        calc
_refine_ls_wR_factor_gt            0.1044
_refine_ls_wR_factor_ref           0.1109
_refine_special_details            ?
_olex2_refinement_description
;
1. Fixed Uiso
 At 1.2 times of:
  All C(H) groups
2.a Aromatic/amide H refined with riding coordinates:
 C2(H2), C4(H4), C6(H6), C8(H8), C9(H9), C10(H10), C11(H11), C12(H12),
 C14(H14), C15(H15), C16(H16), C17(H17), C18(H18), C20(H20), C21(H21), C22(H22),
  C23(H23), C24(H24)
;
_atom_sites_solution_hydrogens     geom
_atom_sites_solution_primary       dual
_atom_sites_solution_secondary     ?
loop_
  _atom_site_label
  _atom_site_type_symbol
  _atom_site_fract_x
  _atom_site_fract_y
  _atom_site_fract_z
  _atom_site_U_iso_or_equiv
  _atom_site_adp_type
  _atom_site_occupancy
  _atom_site_site_symmetry_order
  _atom_site_calc_flag
  _atom_site_refinement_flags_posn
  _atom_site_refinement_flags_adp
  _atom_site_refinement_flags_occupancy
  _atom_site_disorder_assembly
  _atom_site_disorder_group
 C1 C 0.2490(2) 0.73150(8) 0.22398(18) 0.0284(4) Uani 1 1 d . . . . .
 C2 C 0.2193(2) 0.67026(8) 0.16547(18) 0.0294(4) Uani 1 1 d . . . . .
 H2 H 0.198646 0.670440 0.082244 0.035 Uiso 1 1 calc R U . . .
 C3 C 0.2191(2) 0.60866(8) 0.22660(17) 0.0286(4) Uani 1 1 d . . . . .
 C4 C 0.2505(2) 0.60931(9) 0.34918(17) 0.0285(4) Uani 1 1 d . . . . .
 H4 H 0.251181 0.567820 0.391658 0.034 Uiso 1 1 calc R U . . .
 C5 C 0.2811(2) 0.66989(8) 0.41056(17) 0.0277(4) Uani 1 1 d . . . . .
 C6 C 0.2806(3) 0.73069(8) 0.34648(17) 0.0289(4) Uani 1 1 d . . . . .
 H6 H 0.302012 0.772043 0.386907 0.035 Uiso 1 1 calc R U . . .
 C7 C 0.2480(2) 0.79656(8) 0.15675(18) 0.0300(4) Uani 1 1 d . . . . .
 C8 C 0.3133(3) 0.79982(10) 0.04082(19) 0.0388(4) Uani 1 1 d . . . . .
 H8 H 0.358616 0.760161 0.004174 0.047 Uiso 1 1 calc R U . . .
 C9 C 0.3126(4) 0.86064(11) -0.0217(2) 0.0483(5) Uani 1 1 d . . . . .
 H9 H 0.357190 0.862206 -0.100586 0.058 Uiso 1 1 calc R U . . .
 C10 C 0.2472(3) 0.91863(11) 0.0308(2) 0.0487(6) Uani 1 1 d . . . . .
 H10 H 0.247047 0.960059 -0.011860 0.058 Uiso 1 1 calc R U . . .
 C11 C 0.1820(3) 0.91638(10) 0.1455(2) 0.0447(5) Uani 1 1 d . . . . .
 H11 H 0.136984 0.956300 0.181430 0.054 Uiso 1 1 calc R U . . .
 C12 C 0.1821(3) 0.85584(9) 0.2085(2) 0.0363(4) Uani 1 1 d . . . . .
 H12 H 0.137038 0.854729 0.287281 0.044 Uiso 1 1 calc R U . . .
 C13 C 0.3168(2) 0.66925(8) 0.54059(18) 0.0277(3) Uani 1 1 d . . . . .
 C14 C 0.2488(3) 0.71948(10) 0.61549(18) 0.0336(4) Uani 1 1 d . . . . .
 H14 H 0.178567 0.754859 0.583083 0.040 Uiso 1 1 calc R U . . .
 C15 C 0.2830(3) 0.71810(10) 0.73677(19) 0.0410(5) Uani 1 1 d . . . . .
 H15 H 0.234677 0.752183 0.786674 0.049 Uiso 1 1 calc R U . . .
 C16 C 0.3871(3) 0.66729(10) 0.7854(2) 0.0420(5) Uani 1 1 d . . . . .
 H16 H 0.411413 0.666877 0.868211 0.050 Uiso 1 1 calc R U . . .
 C17 C 0.4553(3) 0.61722(10) 0.7127(2) 0.0415(5) Uani 1 1 d . . . . .
 H17 H 0.526734 0.582334 0.745558 0.050 Uiso 1 1 calc R U . . .
 C18 C 0.4193(3) 0.61796(10) 0.59157(18) 0.0344(4) Uani 1 1 d . . . . .
 H18 H 0.465235 0.582976 0.542587 0.041 Uiso 1 1 calc R U . . .
 C19 C 0.1834(2) 0.54398(8) 0.16284(18) 0.0302(4) Uani 1 1 d . . . . .
 C20 C 0.2404(3) 0.53462(10) 0.04573(19) 0.0367(4) Uani 1 1 d . . . . .
 H20 H 0.305037 0.569418 0.006872 0.044 Uiso 1 1 calc R U . . .
 C21 C 0.2032(3) 0.47475(11) -0.0144(2) 0.0437(5) Uani 1 1 d . . . . .
 H21 H 0.242847 0.468964 -0.093792 0.052 Uiso 1 1 calc R U . . .
 C22 C 0.1089(3) 0.42361(10) 0.0409(2) 0.0453(5) Uani 1 1 d . . . . .
 H22 H 0.083354 0.382944 -0.000571 0.054 Uiso 1 1 calc R U . . .
 C23 C 0.0518(3) 0.43189(9) 0.1569(2) 0.0431(5) Uani 1 1 d . . . . .
 H23 H -0.012709 0.396811 0.195091 0.052 Uiso 1 1 calc R U . . .
 C24 C 0.0889(3) 0.49159(9) 0.2176(2) 0.0362(4) Uani 1 1 d . . . . .
 H24 H 0.049501 0.496841 0.297170 0.043 Uiso 1 1 calc R U . . .

loop_
  _atom_site_aniso_label
  _atom_site_aniso_U_11
  _atom_site_aniso_U_22
  _atom_site_aniso_U_33
  _atom_site_aniso_U_23
  _atom_site_aniso_U_13
  _atom_site_aniso_U_12
 C1 0.0303(8) 0.0229(8) 0.0320(9) 0.0025(7) -0.0010(7) -0.0008(7)
 C2 0.0343(9) 0.0253(7) 0.0286(9) 0.0002(7) -0.0028(8) -0.0005(6)
 C3 0.0306(8) 0.0236(7) 0.0317(10) -0.0024(7) -0.0010(7) -0.0003(6)
 C4 0.0334(9) 0.0225(7) 0.0297(9) 0.0008(7) 0.0008(7) -0.0010(7)
 C5 0.0289(8) 0.0257(8) 0.0284(9) -0.0009(7) 0.0022(7) -0.0005(7)
 C6 0.0324(8) 0.0216(7) 0.0328(10) -0.0016(7) -0.0006(7) -0.0009(7)
 C7 0.0315(8) 0.0244(7) 0.0341(10) 0.0032(7) -0.0052(8) -0.0037(7)
 C8 0.0515(12) 0.0320(9) 0.0330(10) 0.0019(8) -0.0047(9) -0.0042(9)
 C9 0.0692(15) 0.0426(11) 0.0333(11) 0.0102(10) -0.0065(11) -0.0131(11)
 C10 0.0624(15) 0.0327(10) 0.0511(14) 0.0163(10) -0.0132(12) -0.0087(10)
 C11 0.0491(12) 0.0261(8) 0.0588(15) 0.0056(10) -0.0052(11) -0.0005(8)
 C12 0.0392(10) 0.0266(8) 0.0431(11) 0.0031(8) 0.0010(9) 0.0005(8)
 C13 0.0291(8) 0.0256(7) 0.0285(8) -0.0005(7) 0.0004(7) -0.0028(7)
 C14 0.0387(10) 0.0284(8) 0.0339(10) -0.0030(7) -0.0020(8) 0.0033(8)
 C15 0.0496(12) 0.0381(10) 0.0353(11) -0.0085(9) 0.0002(9) 0.0034(9)
 C16 0.0535(13) 0.0432(11) 0.0294(10) 0.0011(9) -0.0056(9) -0.0016(10)
 C17 0.0459(11) 0.0371(10) 0.0416(11) 0.0030(9) -0.0096(10) 0.0041(9)
 C18 0.0365(10) 0.0308(9) 0.0361(10) -0.0036(8) -0.0005(7) 0.0039(8)
 C19 0.0317(9) 0.0245(7) 0.0343(9) -0.0033(7) -0.0048(8) 0.0018(7)
 C20 0.0399(10) 0.0337(9) 0.0367(11) -0.0017(9) -0.0045(8) 0.0031(8)
 C21 0.0471(12) 0.0439(11) 0.0401(11) -0.0117(10) -0.0111(10) 0.0095(10)
 C22 0.0463(11) 0.0332(9) 0.0564(13) -0.0158(10) -0.0196(11) 0.0044(9)
 C23 0.0427(11) 0.0298(8) 0.0569(13) -0.0017(10) -0.0116(10) -0.0060(8)
 C24 0.0386(9) 0.0292(8) 0.0409(11) -0.0012(8) -0.0047(8) -0.0027(7)

_geom_special_details
;
 All esds (except the esd in the dihedral angle between two l.s. planes)
 are estimated using the full covariance matrix.  The cell esds are taken
 into account individually in the estimation of esds in distances, angles
 and torsion angles; correlations between esds in cell parameters are only
 used when they are defined by crystal symmetry.  An approximate (isotropic)
 treatment of cell esds is used for estimating esds involving l.s. planes.
;
loop_
  _geom_bond_atom_site_label_1
  _geom_bond_atom_site_label_2
  _geom_bond_distance
  _geom_bond_site_symmetry_2
  _geom_bond_publ_flag
 C1 C2 1.397(2) . ?
 C1 C6 1.400(2) . ?
 C1 C7 1.493(2) . ?
 C2 H2 0.9500 . ?
 C2 C3 1.400(2) . ?
 C3 C4 1.401(3) . ?
 C3 C19 1.492(2) . ?
 C4 H4 0.9500 . ?
 C4 C5 1.402(2) . ?
 C5 C6 1.403(2) . ?
 C5 C13 1.489(3) . ?
 C6 H6 0.9500 . ?
 C7 C8 1.396(3) . ?
 C7 C12 1.401(3) . ?
 C8 H8 0.9500 . ?
 C8 C9 1.394(3) . ?
 C9 H9 0.9500 . ?
 C9 C10 1.382(3) . ?
 C10 H10 0.9500 . ?
 C10 C11 1.382(4) . ?
 C11 H11 0.9500 . ?
 C11 C12 1.392(3) . ?
 C12 H12 0.9500 . ?
 C13 C14 1.400(3) . ?
 C13 C18 1.398(3) . ?
 C14 H14 0.9500 . ?
 C14 C15 1.390(3) . ?
 C15 H15 0.9500 . ?
 C15 C16 1.388(3) . ?
 C16 H16 0.9500 . ?
 C16 C17 1.384(3) . ?
 C17 H17 0.9500 . ?
 C17 C18 1.391(3) . ?
 C18 H18 0.9500 . ?
 C19 C20 1.399(3) . ?
 C19 C24 1.400(3) . ?
 C20 H20 0.9500 . ?
 C20 C21 1.392(3) . ?
 C21 H21 0.9500 . ?
 C21 C22 1.384(3) . ?
 C22 H22 0.9500 . ?
 C22 C23 1.384(4) . ?
 C23 H23 0.9500 . ?
 C23 C24 1.393(3) . ?
 C24 H24 0.9500 . ?

loop_
  _geom_angle_atom_site_label_1
  _geom_angle_atom_site_label_2
  _geom_angle_atom_site_label_3
  _geom_angle
  _geom_angle_site_symmetry_1
  _geom_angle_site_symmetry_3
  _geom_angle_publ_flag
 C2 C1 C6 118.82(16) . . ?
 C2 C1 C7 120.49(17) . . ?
 C6 C1 C7 120.68(16) . . ?
 C1 C2 H2 119.2 . . ?
 C1 C2 C3 121.54(18) . . ?
 C3 C2 H2 119.2 . . ?
 C2 C3 C4 118.46(16) . . ?
 C2 C3 C19 120.68(16) . . ?
 C4 C3 C19 120.85(16) . . ?
 C3 C4 H4 119.3 . . ?
 C3 C4 C5 121.43(17) . . ?
 C5 C4 H4 119.3 . . ?
 C4 C5 C6 118.60(17) . . ?
 C4 C5 C13 120.47(16) . . ?
 C6 C5 C13 120.92(16) . . ?
 C1 C6 C5 121.15(16) . . ?
 C1 C6 H6 119.4 . . ?
 C5 C6 H6 119.4 . . ?
 C8 C7 C1 120.81(17) . . ?
 C8 C7 C12 118.37(17) . . ?
 C12 C7 C1 120.82(18) . . ?
 C7 C8 H8 119.6 . . ?
 C9 C8 C7 120.7(2) . . ?
 C9 C8 H8 119.6 . . ?
 C8 C9 H9 120.0 . . ?
 C10 C9 C8 120.1(2) . . ?
 C10 C9 H9 120.0 . . ?
 C9 C10 H10 120.0 . . ?
 C9 C10 C11 120.0(2) . . ?
 C11 C10 H10 120.0 . . ?
 C10 C11 H11 119.9 . . ?
 C10 C11 C12 120.3(2) . . ?
 C12 C11 H11 119.9 . . ?
 C7 C12 H12 119.7 . . ?
 C11 C12 C7 120.5(2) . . ?
 C11 C12 H12 119.7 . . ?
 C14 C13 C5 121.34(16) . . ?
 C18 C13 C5 120.65(17) . . ?
 C18 C13 C14 118.01(18) . . ?
 C13 C14 H14 119.7 . . ?
 C15 C14 C13 120.67(19) . . ?
 C15 C14 H14 119.7 . . ?
 C14 C15 H15 119.8 . . ?
 C16 C15 C14 120.5(2) . . ?
 C16 C15 H15 119.8 . . ?
 C15 C16 H16 120.2 . . ?
 C17 C16 C15 119.6(2) . . ?
 C17 C16 H16 120.2 . . ?
 C16 C17 H17 120.0 . . ?
 C16 C17 C18 120.0(2) . . ?
 C18 C17 H17 120.0 . . ?
 C13 C18 H18 119.4 . . ?
 C17 C18 C13 121.18(19) . . ?
 C17 C18 H18 119.4 . . ?
 C20 C19 C3 120.78(17) . . ?
 C20 C19 C24 118.22(17) . . ?
 C24 C19 C3 120.98(18) . . ?
 C19 C20 H20 119.7 . . ?
 C21 C20 C19 120.6(2) . . ?
 C21 C20 H20 119.7 . . ?
 C20 C21 H21 119.8 . . ?
 C22 C21 C20 120.4(2) . . ?
 C22 C21 H21 119.8 . . ?
 C21 C22 H22 120.1 . . ?
 C21 C22 C23 119.82(19) . . ?
 C23 C22 H22 120.1 . . ?
 C22 C23 H23 120.0 . . ?
 C22 C23 C24 120.1(2) . . ?
 C24 C23 H23 120.0 . . ?
 C19 C24 H24 119.5 . . ?
 C23 C24 C19 120.9(2) . . ?
 C23 C24 H24 119.5 . . ?

loop_
  _geom_torsion_atom_site_label_1
  _geom_torsion_atom_site_label_2
  _geom_torsion_atom_site_label_3
  _geom_torsion_atom_site_label_4
  _geom_torsion
  _geom_torsion_site_symmetry_1
  _geom_torsion_site_symmetry_2
  _geom_torsion_site_symmetry_3
  _geom_torsion_site_symmetry_4
  _geom_torsion_publ_flag
 C1 C2 C3 C4 -0.3(3) . . . . ?
 C1 C2 C3 C19 178.73(17) . . . . ?
 C1 C7 C8 C9 -179.86(19) . . . . ?
 C1 C7 C12 C11 179.81(19) . . . . ?
 C2 C1 C6 C5 -0.6(3) . . . . ?
 C2 C1 C7 C8 -35.3(3) . . . . ?
 C2 C1 C7 C12 144.91(19) . . . . ?
 C2 C3 C4 C5 0.2(3) . . . . ?
 C2 C3 C19 C20 34.4(3) . . . . ?
 C2 C3 C19 C24 -144.29(19) . . . . ?
 C3 C4 C5 C6 -0.3(3) . . . . ?
 C3 C4 C5 C13 -179.08(17) . . . . ?
 C3 C19 C20 C21 -178.54(17) . . . . ?
 C3 C19 C24 C23 178.40(18) . . . . ?
 C4 C3 C19 C20 -146.61(19) . . . . ?
 C4 C3 C19 C24 34.7(3) . . . . ?
 C4 C5 C6 C1 0.5(3) . . . . ?
 C4 C5 C13 C14 -141.91(19) . . . . ?
 C4 C5 C13 C18 37.8(3) . . . . ?
 C5 C13 C14 C15 179.83(19) . . . . ?
 C5 C13 C18 C17 179.28(19) . . . . ?
 C6 C1 C2 C3 0.5(3) . . . . ?
 C6 C1 C7 C8 144.41(19) . . . . ?
 C6 C1 C7 C12 -35.4(3) . . . . ?
 C6 C5 C13 C14 39.4(3) . . . . ?
 C6 C5 C13 C18 -140.94(19) . . . . ?
 C7 C1 C2 C3 -179.85(17) . . . . ?
 C7 C1 C6 C5 179.74(17) . . . . ?
 C7 C8 C9 C10 0.1(3) . . . . ?
 C8 C7 C12 C11 0.0(3) . . . . ?
 C8 C9 C10 C11 -0.1(4) . . . . ?
 C9 C10 C11 C12 0.1(3) . . . . ?
 C10 C11 C12 C7 0.0(3) . . . . ?
 C12 C7 C8 C9 0.0(3) . . . . ?
 C13 C5 C6 C1 179.26(17) . . . . ?
 C13 C14 C15 C16 0.8(3) . . . . ?
 C14 C13 C18 C17 -1.0(3) . . . . ?
 C14 C15 C16 C17 -0.8(3) . . . . ?
 C15 C16 C17 C18 0.0(3) . . . . ?
 C16 C17 C18 C13 1.0(3) . . . . ?
 C18 C13 C14 C15 0.1(3) . . . . ?
 C19 C3 C4 C5 -178.80(17) . . . . ?
 C19 C20 C21 C22 0.1(3) . . . . ?
 C20 C19 C24 C23 -0.3(3) . . . . ?
 C20 C21 C22 C23 -0.3(3) . . . . ?
 C21 C22 C23 C24 0.2(3) . . . . ?
 C22 C23 C24 C19 0.2(3) . . . . ?
 C24 C19 C20 C21 0.2(3) . . . . ?

_shelx_res_file
;
TITL PBE_CTE_01_200_00 in Pna21 #33
    pbe_cte_01_200_00.res
    created by SHELXL-2019/3 at 16:53:41 on 02-Feb-2026
REM Best SHELXD solution FINAL CC 82.37
REM Fragments: 26
CELL 0.71073 7.530762 19.78097 11.261483 90 90 90
ZERR 2 0.000267 0.000671 0.00046 0 0 0
LATT -1
SYMM -X,-Y,0.5+Z
SYMM 0.5-X,0.5+Y,0.5+Z
SYMM 0.5+X,0.5-Y,+Z
SFAC C H
UNIT 96 72

L.S. 10
PLAN  1
SIZE 0.34 0.4 0.43
TEMP -73
CONF
fmap 2 53
MORE -1
BOND $H
ACTA
REM <olex2.extras>
REM <HklSrc "%.\\PBE_CTE_01_200_00.hkl">
REM </olex2.extras>

WGHT    0.059500    0.180300
EXTI    0.015841
FVAR       3.30113
C1    1    0.248999    0.731497    0.223976    11.00000    0.03027    0.02289 =
         0.03201    0.00252   -0.00105   -0.00081
C2    1    0.219257    0.670263    0.165468    11.00000    0.03427    0.02531 =
         0.02859    0.00019   -0.00285   -0.00055
AFIX  43
H2    2    0.198646    0.670440    0.082244    11.00000   -1.20000
AFIX   0
C3    1    0.219116    0.608657    0.226600    11.00000    0.03060    0.02359 =
         0.03169   -0.00240   -0.00104   -0.00028
C4    1    0.250532    0.609312    0.349178    11.00000    0.03337    0.02253 =
         0.02974    0.00079    0.00077   -0.00103
AFIX  43
H4    2    0.251181    0.567820    0.391658    11.00000   -1.20000
AFIX   0
C5    1    0.281052    0.669894    0.410562    11.00000    0.02889    0.02570 =
         0.02840   -0.00093    0.00221   -0.00048
C6    1    0.280558    0.730690    0.346481    11.00000    0.03240    0.02165 =
         0.03277   -0.00164   -0.00063   -0.00086
AFIX  43
H6    2    0.302012    0.772043    0.386907    11.00000   -1.20000
AFIX   0
C7    1    0.248020    0.796559    0.156747    11.00000    0.03151    0.02435 =
         0.03405    0.00316   -0.00515   -0.00372
C8    1    0.313270    0.799823    0.040823    11.00000    0.05153    0.03200 =
         0.03297    0.00195   -0.00467   -0.00423
AFIX  43
H8    2    0.358616    0.760161    0.004174    11.00000   -1.20000
AFIX   0
C9    1    0.312607    0.860638   -0.021720    11.00000    0.06919    0.04257 =
         0.03329    0.01024   -0.00648   -0.01306
AFIX  43
H9    2    0.357190    0.862206   -0.100586    11.00000   -1.20000
AFIX   0
C10   1    0.247210    0.918633    0.030819    11.00000    0.06242    0.03275 =
         0.05108    0.01634   -0.01322   -0.00872
AFIX  43
H10   2    0.247047    0.960059   -0.011860    11.00000   -1.20000
AFIX   0
C11   1    0.182017    0.916377    0.145487    11.00000    0.04912    0.02613 =
         0.05882    0.00562   -0.00521   -0.00051
AFIX  43
H11   2    0.136984    0.956300    0.181430    11.00000   -1.20000
AFIX   0
C12   1    0.182087    0.855840    0.208509    11.00000    0.03921    0.02660 =
         0.04311    0.00305    0.00103    0.00046
AFIX  43
H12   2    0.137038    0.854729    0.287281    11.00000   -1.20000
AFIX   0
C13   1    0.316834    0.669254    0.540590    11.00000    0.02914    0.02555 =
         0.02845   -0.00049    0.00043   -0.00285
C14   1    0.248789    0.719483    0.615489    11.00000    0.03867    0.02838 =
         0.03387   -0.00303   -0.00195    0.00332
AFIX  43
H14   2    0.178567    0.754859    0.583083    11.00000   -1.20000
AFIX   0
C15   1    0.282953    0.718104    0.736765    11.00000    0.04962    0.03807 =
         0.03533   -0.00851    0.00023    0.00339
AFIX  43
H15   2    0.234677    0.752183    0.786674    11.00000   -1.20000
AFIX   0
C16   1    0.387085    0.667293    0.785439    11.00000    0.05353    0.04322 =
         0.02937    0.00113   -0.00557   -0.00156
AFIX  43
H16   2    0.411413    0.666877    0.868211    11.00000   -1.20000
AFIX   0
C17   1    0.455301    0.617224    0.712715    11.00000    0.04587    0.03707 =
         0.04162    0.00301   -0.00957    0.00407
AFIX  43
H17   2    0.526734    0.582334    0.745558    11.00000   -1.20000
AFIX   0
C18   1    0.419336    0.617955    0.591568    11.00000    0.03645    0.03080 =
         0.03610   -0.00357   -0.00050    0.00385
AFIX  43
H18   2    0.465235    0.582976    0.542587    11.00000   -1.20000
AFIX   0
C19   1    0.183358    0.543976    0.162842    11.00000    0.03174    0.02446 =
         0.03429   -0.00329   -0.00483    0.00182
C20   1    0.240383    0.534615    0.045731    11.00000    0.03985    0.03368 =
         0.03669   -0.00168   -0.00451    0.00311
AFIX  43
H20   2    0.305037    0.569418    0.006872    11.00000   -1.20000
AFIX   0
C21   1    0.203209    0.474747   -0.014353    11.00000    0.04706    0.04387 =
         0.04006   -0.01171   -0.01110    0.00950
AFIX  43
H21   2    0.242847    0.468964   -0.093792    11.00000   -1.20000
AFIX   0
C22   1    0.108871    0.423611    0.040933    11.00000    0.04631    0.03318 =
         0.05642   -0.01582   -0.01959    0.00443
AFIX  43
H22   2    0.083354    0.382944   -0.000571    11.00000   -1.20000
AFIX   0
C23   1    0.051796    0.431886    0.156882    11.00000    0.04266    0.02977 =
         0.05693   -0.00175   -0.01164   -0.00600
AFIX  43
H23   2   -0.012709    0.396811    0.195091    11.00000   -1.20000
AFIX   0
C24   1    0.088872    0.491592    0.217557    11.00000    0.03861    0.02922 =
         0.04090   -0.00125   -0.00469   -0.00274
AFIX  43
H24   2    0.049501    0.496841    0.297170    11.00000   -1.20000
AFIX   0
HKLF 4




REM  PBE_CTE_01_200_00 in Pna21 #33
REM wR2 = 0.1109, GooF = S = 1.044, Restrained GooF = 1.044 for all data
REM R1 = 0.0400 for 3880 Fo > 4sig(Fo) and 0.0497 for all 4480 data
REM 218 parameters refined using 1 restraints

END

WGHT      0.0595      0.1803

REM Highest difference peak  0.215,  deepest hole -0.171,  1-sigma level  0.040
Q1    1   0.1915  0.5789  0.1937  11.00000  0.05    0.22
;
_shelx_res_checksum                44261
_shelx_hkl_file
;
   0   0 -15-63.5646 34.3219   6
   0   0 -14 77.1744 30.0426   6
   0   0 -13-2.60675 26.4240   6
   0   0 -12 1926.72 82.4249   6
   0   0 -11 15.1566 23.4773   6
   0   0 -10 4100.75 133.316   2
   0   0 -10 4121.23 136.668   6
   0   0  -9 2.95921 15.4555   2
   0   0  -9-25.8654 23.9903   6
   0   0  -8 441.529 29.5277   6
   0   0  -8 420.580 27.6132   2
   0   0  -7 55.0376 15.0886   2
   0   0  -7 46.1934 16.3683   6
   0   0  -6 49476.8 1331.54   7
   0   0  -6 48507.5 1334.87   6
   0   0  -6 48567.7 1332.92   2
   0   0  -5 3.98410 12.6315   2
   0   0  -5 6.79091 10.1097   7
   0   0  -5 7.15689 10.8407   1
   0   0  -5 7.33123 13.7106   6
   0   0  -4 20741.8 570.770   6
   0   0  -4 20662.7 569.572   1
   0   0  -4 20856.7 569.272   7
   0   0  -4 20820.7 569.301   2
   0   0  -3 14.2630 8.17740   1
   0   0  -3 5.42401 8.95903   6
   0   0  -3 11.7511 7.74598   7
   0   0  -3 23.1842 8.82673   2
   0   0  -2 182216. 4277.07   1
   0   0  -2 146809. 4275.75   2
   0   0  -2 181895. 4276.81   7
   0   0  -2 132119. 4275.92   6
   0   0   2 182453. 4131.83   7
   0   0   2 132583. 4130.06   6
   0   0   3 6.72005 7.64206   6
   0   0   3 4.83452 8.71645   7
   0   0   4 19826.8 543.963   6
   0   0   5 1.54547 10.6126   6
   0  -1 -15 747.725 55.1183   6
   0   1 -15 661.932 53.4795   6
   0  -1 -14 16.4228 27.9350   6
   0   1 -14-19.6024 28.6764   6
   0   1 -13-7.86087 26.1028   6
   0  -1 -13 20.5154 27.1279   6
   0  -1 -12-31.0444 27.9807   6
   0   1 -12-9.48065 27.8425   6
   0  -1 -11 3378.03 118.970   6
   0   1 -11 3304.23 118.180   6
   0  -1 -10 6.51755 19.2834   2
   0   1 -10 1.69518 19.5514   2
   0   1 -10-25.1206 22.2868   6
   0  -1 -10-5.96386 22.8673   6
   0   1  -9 180.232 22.1926   2
   0  -1  -9 155.490 20.9998   2
   0   1  -9 182.563 24.7209   6
   0  -1  -9 137.786 24.8388   6
   0   1  -8-6.72000 15.0854   2
   0  -1  -8-1.31360 14.6202   2
   0   1  -8-3.03242 15.8874   6
   0  -1  -8-6.11343 17.4397   6
   0  -1  -7 5038.37 157.550   6
   0  -1  -7 5242.27 155.431   2
   0   1  -7 5138.60 155.750   2
   0   1  -7 5390.69 158.732   6
   0   1  -6 0.98780 13.7922   2
   0  -1  -6-11.3270 14.2757   2
   0   1  -6 11.4035 14.7276   6
   0  -1  -6 27.8131 14.0928   6
   0  -1  -6-7.53499 10.5822   7
   0   1  -5 56265.0 1588.86   5
   0  -1  -5 58729.6 1597.65   6
   0   1  -5 57686.5 1597.62   6
   0   1  -5 62114.2 1596.07   7
   0  -1  -5 58561.2 1594.86   7
   0   1  -5 59554.2 1596.66   2
   0  -1  -5 58227.3 1595.76   2
   0   1  -5 60796.5 1596.55   1
   0  -1  -5 61607.9 1596.44   1
   0   1  -4 0.72679 10.5431   6
   0  -1  -4-5.55693 9.33817   2
   0   1  -4-5.86074 8.32116   7
   0   1  -4 5.89748 9.26427   1
   0  -1  -4 5.13635 8.91597   1
   0  -1  -4 2.31930 7.64501   7
   0  -1  -4-6.50627 10.6264   6
   0   1  -4 6.92798 4.60941   5
   0   1  -3 332.728 16.3291   7
   0  -1  -3 369.320 17.7371   6
   0  -1  -3 385.422 16.4430   2
   0  -1  -3 420.264 17.2246   1
   0   1  -3 396.670 17.1688   1
   0   1  -3 417.092 18.3359   6
   0  -1  -2 16.5649 6.06262   1
   0   1  -2 4.07879 5.94067   1
   0  -1  -2-2.77253 6.01135   2
   0   1  -2-3.64222 6.36573   6
   0   1  -2-1.78933 5.97459   7
   0  -1  -2-3.18194 5.42661   7
   0  -1  -2 9.48141 6.66780   6
   0   1  -1 11297.1 60.1455   7
   0   1  -1 7725.04 54.5968   1
   0  -1  -1 12227.2 58.1015   1
   0  -1   1 15226.2 61.2184   8
   0   1   1 10702.3 55.5813   6
   0  -1   2-1.16263 6.46210   7
   0   1   2 3.05776 6.52500   6
   0  -1   2 12.3591 5.81818   6
   0   1   2 2.85820 5.52594   2
   0  -1   2-2.34406 5.57680   8
   0  -1   3 323.621 16.7737   6
   0   1   3 358.134 12.9578   5
   0  -1   3 394.892 18.3940   7
   0   1   3 344.255 17.0798   6
   0   1   3 372.250 16.1534   2
   0   1   4-1.01511 4.75104   5
   0  -1   4 3.79402 8.92406   6
   0   1   4 1.88840 8.85210   6
   0  -1   4 2.32121 10.3654   7
   0  -1   5 58829.6 1478.94   6
   0   1   5 59095.8 1479.06   6
   0   2 -15-47.6422 34.3581   6
   0  -2 -15-29.9195 32.9354   6
   0   2 -14 14.1023 28.7868   6
   0  -2 -14 8.35001 28.6945   6
   0   2 -13-10.3082 26.1272   6
   0  -2 -13-25.7012 27.4472   6
   0   2 -12 154.096 30.4049   6
   0  -2 -12 49.4082 27.5443   6
   0  -2 -11-41.2524 26.1508   6
   0   2 -11-19.0744 23.0321   2
   0   2 -11-12.9285 24.1262   6
   0   2 -10 507.277 37.3500   6
   0  -2 -10 549.356 38.0738   6
   0   2 -10 555.803 36.0150   2
   0  -2 -10 453.923 32.7031   2
   0  -2  -9 4.33150 15.8412   2
   0  -2  -9-42.8475 23.8712   6
   0   2  -9 6.22430 17.4671   2
   0   2  -9-12.2511 20.8174   6
   0   2  -8 746.465 37.3957   2
   0  -2  -8 796.155 40.9506   6
   0  -2  -8 790.000 37.8018   2
   0   2  -7-9.52720 16.4684   6
   0   2  -7-13.2485 15.4574   2
   0  -2  -7 4.11826 15.7916   6
   0  -2  -7-7.72846 13.7395   2
   0  -2  -6 6023.68 166.149   6
   0   2  -6 5922.94 165.555   6
   0  -2  -6 5814.70 162.599   2
   0   2  -6 5263.32 153.675   5
   0  -2  -6 5445.62 160.378   7
   0  -2  -5 0.78201 9.37415   1
   0   2  -5-2.45481 9.83240   1
   0  -2  -5 0.96694 12.3851   6
   0   2  -5-28.7438 10.3588   7
   0  -2  -5-0.68202 8.47152   7
   0  -2  -5-24.7928 13.5746   2
   0   2  -5-15.9702 15.0591   6
   0   2  -4 6764.30 161.294   7
   0   2  -4 6463.18 162.259   6
   0  -2  -4 6314.95 160.274   1
   0   2  -4 6447.95 161.041   1
   0  -2  -4 6343.95 160.123   2
   0  -2  -4 6669.56 162.763   6
   0   2  -3-2.29117 9.11765   6
   0   2  -3 5.09493 7.52592   1
   0  -2  -3 0.48040 7.60449   1
   0  -2  -3 0.40471 7.05710   7
   0  -2  -3 3.44647 9.52894   6
   0   2  -3 9.50009 8.06793   7
   0  -2  -2 28521.4 730.306   6
   0   2  -2 28489.6 730.280   8
   0  -2  -2 27752.5 728.793   1
   0   2  -2 28443.4 729.244   1
   0   2  -2 27877.7 730.027   6
   0   2  -2 28117.4 729.762   7
   0   2  -1-1.20110 3.68938   7
   0  -2  -1 5.41945 4.56419   6
   0  -2  -1 0.92519 3.29393   1
   0   2  -1-0.36813 2.91870   1
   0   2  -1 8.96223 4.82841   8
   0  -2  -1 2.76926 3.76217   4
   0   2  -1 10.1665 3.30579   4
   0  -2   0 4333.63 24.9148   4
   0   2   0 3051.22 21.0805   3
   0   2   1-0.43472 3.67178   4
   0  -2   1 2.05220 4.35929   7
   0  -2   1 1.67209 3.58694   4
   0  -2   2 28108.0 723.290   8
   0   2   2 25482.7 721.897   2
   0  -2   2 25222.1 720.430   4
   0   2   2 26592.7 721.362   4
   0   2   2 27594.9 723.221   6
   0  -2   2 28594.9 723.969   7
   0  -2   3 0.62015 9.14654   7
   0   2   3 9.20469 8.65607   6
   0  -2   3 13.8131 7.82162   8
   0   2   3 16.7429 7.98186   2
   0  -2   3-6.17813 8.13927   6
   0   2   3 1.80442 5.67724   4
   0  -2   3 5.95743 4.47963   4
   0   2   4 6620.38 173.760   6
   0  -2   4 6595.92 173.405   8
   0  -2   4 6656.62 176.191   7
   0  -2   4 6464.26 173.646   6
   0   2   4 6510.59 171.988   2
   0  -2   5-2.31921 8.77336   8
   0  -2   5 1.90234 5.06218   4
   0   2   5-8.95701 6.82764   5
   0   2   5 1.60724 11.2609   6
   0   2   5-3.36668 8.56677   2
   0  -2   5-3.06245 12.4985   7
   0   2   6 5613.01 157.125   4
   0  -3 -15 239.855 39.3781   6
   0   3 -15 220.738 39.8689   6
   0   3 -14-33.3407 30.4804   6
   0  -3 -14 30.9772 31.0744   6
   0   3 -13 111.090 29.8202   6
   0  -3 -13 133.430 30.7472   6
   0   3 -12 9.50466 24.1702   6
   0  -3 -12 9.62795 25.3831   6
   0   3 -11 74.0632 25.1857   6
   0   3 -11 97.5626 23.4614   2
   0  -3 -11 115.605 28.5797   6
   0   3 -10-11.9135 21.9755   6
   0   3 -10-15.9837 20.8082   2
   0  -3 -10-11.7282 23.9913   6
   0   3  -9 839.146 44.7070   6
   0   3  -9 838.516 41.4209   2
   0  -3  -9 760.923 42.8171   6
   0  -3  -8-9.36224 17.7097   6
   0   3  -8-10.0224 15.9367   2
   0   3  -8-6.34011 17.1337   6
   0  -3  -7 2051.60 73.0996   6
   0   3  -7 2052.80 72.8100   6
   0   3  -6-4.64871 14.4941   6
   0  -3  -6-1.56957 8.60955   7
   0  -3  -6 20.9140 14.6860   6
   0   3  -5 752.267 31.6415   6
   0  -3  -5 754.510 31.8970   6
   0   3  -5 765.875 30.0731   7
   0  -3  -5 713.852 28.5517   1
   0   3  -5 718.303 29.3075   1
   0  -3  -4-1.53140 7.17874   7
   0   3  -4-3.34225 8.70568   1
   0  -3  -4 6.92684 8.16710   1
   0   3  -4 11.0626 11.2889   6
   0  -3  -4 7.97630 10.9340   6
   0   3  -4-3.52442 8.87021   7
   0  -3  -3 400.574 19.3440   6
   0   3  -3 373.897 17.0516   1
   0  -3  -3 393.339 16.6427   1
   0   3  -3 385.216 17.4015   7
   0   3  -3 377.842 18.5826   8
   0   3  -3 411.731 19.1867   6
   0  -3  -2 18.9205 8.58513   6
   0   3  -2 3.62745 5.65445   4
   0  -3  -2 3.77523 6.36249   1
   0   3  -2 2.49862 5.74534   1
   0   3  -2 0.42825 6.38729   7
   0   3  -2-0.47923 7.87889   8
   0   3  -1 477.917 16.4994   7
   0   3  -1 478.522 16.8166   4
   0   3  -1 442.548 15.0750   1
   0  -3  -1 443.925 14.6684   1
   0  -3  -1 474.191 16.8572   4
   0   3  -1 486.812 17.7042   3
   0  -3   0-0.74667 3.05599   7
   0  -3   0 3.36295 4.97071   4
   0   3   0-0.30243 5.33405   4
   0   3   0-1.47732 2.94068   7
   0   3   0-1.67885 4.37903   3
   0  -3   0-2.33860 4.95967   3
   0   3   1 465.544 17.4804   4
   0  -3   1 462.891 16.8096   4
   0  -3   1 453.036 16.9992   7
   0  -3   1 490.591 18.3357   3
   0   3   1 496.825 18.1989   6
   0  -3   2-3.91411 6.95126   8
   0   3   2 0.34399 6.41392   4
   0  -3   2 1.90806 7.78034   7
   0   3   2-3.91568 7.23572   6
   0  -3   2 3.06133 5.31377   4
   0  -3   3 402.399 20.2982   7
   0   3   3 396.326 15.9821   4
   0  -3   3 377.145 18.0660   8
   0   3   3 407.931 18.6793   6
   0   3   3 421.268 17.6045   2
   0  -3   3 353.027 14.6185   4
   0   3   4 6.81913 6.73670   4
   0  -3   4 3.46676 10.7353   7
   0  -3   4-0.93050 5.04562   4
   0   3   4 2.71007 9.40846   6
   0   3   4-1.70583 8.20696   2
   0  -3   4-3.35270 9.24334   6
   0  -3   4 2.03921 8.38089   8
   0  -3   5 757.200 34.0553   7
   0  -3   5 650.401 23.4673   4
   0   3   5 697.975 25.3144   4
   0   3   5 696.425 29.7198   6
   0   3   5 735.477 28.1452   2
   0  -3   5 773.198 30.4316   6
   0  -3   5 772.450 29.9544   8
   0   3   6 5.87084 6.95332   4
   0   3   6-5.52787 9.57767   2
   0  -4 -15-17.7046 34.4085   6
   0   4 -15-62.3206 37.5267   6
   0  -4 -14 148.856 36.0029   6
   0   4 -14 128.191 32.6064   6
   0  -4 -13 13.1674 27.8579   6
   0   4 -13-12.9616 26.6352   6
   0  -4 -12 159.896 30.1295   6
   0   4 -12 77.2318 25.8690   6
   0  -4 -11-22.4396 25.6772   6
   0   4 -11-13.9721 20.7839   2
   0   4 -11-8.84820 22.8073   6
   0   4 -10 1000.85 48.4188   2
   0   4 -10 968.708 50.8648   6
   0  -4 -10 953.753 51.5699   6
   0   4  -9 13.2699 17.8206   2
   0  -4  -9-5.43175 20.4352   6
   0   4  -9-14.5156 20.5916   6
   0   4  -8 673.561 38.3667   6
   0  -4  -8 752.788 39.4565   6
   0  -4  -7 2.81136 16.0397   6
   0   4  -7 1.39423 15.6926   6
   0  -4  -6 384.732 26.1547   6
   0  -4  -6 345.573 18.9697   7
   0   4  -6 403.034 25.1248   6
   0   4  -5-3.05661 12.2977   6
   0  -4  -5 0.61128 7.34244   7
   0  -4  -5 14.4236 13.5836   6
   0   4  -5-16.5947 14.4678   1
   0  -4  -5 6.22694 10.1161   1
   0  -4  -4 71.8636 8.97373   7
   0  -4  -4 132.485 14.6165   6
   0   4  -4 120.266 12.3464   1
   0  -4  -4 113.714 10.9973   1
   0   4  -4 112.344 13.6841   8
   0   4  -4 118.984 12.3515   7
   0   4  -4 114.176 14.1345   6
   0   4  -3 9.11784 7.99875   7
   0  -4  -3-0.34693 5.65942   7
   0  -4  -3 0.46896 7.44457   1
   0   4  -3 0.52243 7.76691   1
   0   4  -3 6.81290 6.11752   4
   0   4  -3 9.42198 10.1945   6
   0  -4  -3 8.24031 10.0282   6
   0   4  -3 0.70409 9.76005   8
   0   4  -2 448.777 18.9347   3
   0  -4  -2 441.096 19.9286   6
   0   4  -2 405.392 16.5997   1
   0  -4  -2 434.590 16.2471   1
   0  -4  -2 441.769 17.8611   4
   0   4  -2 388.204 18.9220   8
   0   4  -2 417.004 18.0491   7
   0   4  -2 437.261 17.4533   4
   0   4  -1 6.70213 6.73813   4
   0   4  -1 4.58767 6.84777   3
   0   4  -1 5.53206 5.48098   7
   0   4  -1-3.21778 3.48728   1
   0  -4  -1 5.58152 3.60079   1
   0  -4  -1 15.2958 6.82074   4
   0   4   0 15810.1 417.609   4
   0   4   0 15470.6 417.068   3
   0  -4   0 15084.4 417.392   3
   0  -4   0 15366.5 417.029   4
   0  -4   0 15016.2 414.625   7
   0   4   0 15146.3 414.978   7
   0  -4   1-0.45984 7.66785   3
   0  -4   1 6.52454 6.19982   7
   0  -4   1 9.16450 6.53194   4
   0   4   1-0.83959 7.13189   4
   0  -4   2 427.765 18.7921   7
   0  -4   2 387.385 16.3824   4
   0   4   2 440.352 18.8498   6
   0   4   2 409.357 17.7118   4
   0  -4   3 13.9253 8.17469   8
   0   4   3-3.02364 8.59496   6
   0   4   3 0.94869 7.56129   4
   0  -4   3 4.91364 9.29273   7
   0  -4   3 1.47266 6.04514   4
   0  -4   4 115.130 14.9438   7
   0   4   4 118.256 10.8680   4
