Repository: Slapgravel/materials-tools

File: spectroscopy/CTE/3PB/3PB_CTE_220.cif (part 1 of 11)
data_pbe_cte_02_220_00
_audit_creation_date               2026-02-04
_audit_creation_method
;
Olex2 1.5
(compiled 2025.07.13 svn.rb7424aed for OlexSys, GUI svn.r7314)
;
_shelx_SHELXL_version_number       '2019/3'
loop_
  _audit_author_name
  _audit_author_email
  _audit_author_address
 'Potticary, J.L.' potticary@meta.com
;
Reality Labs - Meta Platforms, LLC
MSI
10301 Willows Rd NE
Redmond
98052
USA
;

_audit_contact_author_address      ?
_audit_contact_author_email        ?
_audit_contact_author_name         ''
_audit_contact_author_phone        ?
_publ_contact_author_id_orcid      ?
_publ_section_references
;
Dolomanov, O.V., Bourhis, L.J., Gildea, R.J, Howard, J.A.K. & Puschmann, H.
 (2009), J. Appl. Cryst. 42, 339-341.

Sheldrick, G.M. (2015). Acta Cryst. A71, 3-8.

Sheldrick, G.M. (2015). Acta Cryst. C71, 3-8.
;
_chemical_name_common              ?
_chemical_name_systematic          1,3,5-triphenylbenzene
_chemical_formula_moiety           '2(C24 H18)'
_chemical_formula_sum              'C48 H36'
_chemical_formula_weight           612.77
_chemical_absolute_configuration   ?
_chemical_melting_point            ?
_chemical_oxdiff_formula           C24H18
loop_
  _atom_type_symbol
  _atom_type_description
  _atom_type_scat_dispersion_real
  _atom_type_scat_dispersion_imag
  _atom_type_scat_source
 'C' 'C' 0.0033 0.0016 'International Tables Vol C Tables 4.2.6.8 and 6.1.1.4'
 'H' 'H' 0.0000 0.0000 'International Tables Vol C Tables 4.2.6.8 and 6.1.1.4'

_shelx_space_group_comment
;
The symmetry employed for this shelxl refinement is uniquely defined
by the following loop, which should always be used as a source of
symmetry information in preference to the above space-group names.
They are only intended as comments.
;
_space_group_crystal_system        'orthorhombic'
_space_group_IT_number             33
_space_group_name_H-M_alt          'P n a 21'
_space_group_name_Hall             'P 2c -2n'
loop_
  _space_group_symop_operation_xyz
 'x, y, z'
 '-x, -y, z+1/2'
 'x+1/2, -y+1/2, z'
 '-x+1/2, y+1/2, z+1/2'

_cell_length_a                     7.5659(3)
_cell_length_b                     19.8276(7)
_cell_length_c                     11.2936(5)
_cell_angle_alpha                  90
_cell_angle_beta                   90
_cell_angle_gamma                  90
_cell_volume                       1694.19(12)
_cell_formula_units_Z              2
_cell_measurement_reflns_used      4842
_cell_measurement_temperature      220.00(10)
_cell_measurement_theta_max        30.4280
_cell_measurement_theta_min        2.0980
_shelx_estimated_absorpt_T_max     0.977
_shelx_estimated_absorpt_T_min     0.968
_exptl_absorpt_coefficient_mu      0.068
_exptl_absorpt_correction_T_max    1.000
_exptl_absorpt_correction_T_min    1.000
_exptl_absorpt_correction_type     analytical
_exptl_absorpt_process_details
;
CrysAlisPro 1.171.44.139a (Rigaku Oxford Diffraction, 2026)
Analytical numeric absorption correction using a multifaceted crystal
model based on expressions derived by R.C. Clark & J.S. Reid.
(Clark, R. C. & Reid, J. S. (1995). Acta Cryst. A51, 887-897)
Empirical absorption correction using spherical harmonics,
implemented in SCALE3 ABSPACK scaling algorithm.
;
_exptl_absorpt_special_details     ?
_exptl_crystal_colour              'clear light colourless'
_exptl_crystal_colour_lustre       clear
_exptl_crystal_colour_modifier     light
_exptl_crystal_colour_primary      colourless
_exptl_crystal_density_diffrn      1.201
_exptl_crystal_density_meas        ?
_exptl_crystal_density_method      ?
_exptl_crystal_description         block
_exptl_crystal_F_000               648
loop_
  _exptl_crystal_face_index_h
  _exptl_crystal_face_index_k
  _exptl_crystal_face_index_l
  _exptl_crystal_face_perp_dist
 0 -1 0 0.1809
 0 1 0 0.1554
 1 -1 0 0.2290
 -1 1 0 0.1826
 1 0 0 0.2154
 -1 0 0 0.1758
 1 -1 1 0.2540
 -1 1 -1 0.2437
 -1 -1 0 0.1908
 1 1 0 0.1984
 1 0 1 0.2479
 -1 0 -1 0.2266
 0 -1 1 0.1915
 0 1 -1 0.2429
 1 1 1 0.2319
 -1 -1 -1 0.2003
 0 0 1 0.2355
 0 0 -1 0.2500
 0 1 1 0.2278
 0 -1 -1 0.2074
 -1 -1 1 0.2330
 1 1 -1 0.1894
 -1 0 1 0.2350
 1 0 -1 0.1768
 -1 1 1 0.2099
 1 -1 -1 0.1660

_exptl_crystal_size_max            0.49
_exptl_crystal_size_mid            0.39
_exptl_crystal_size_min            0.34
loop_
  _exptl_oxdiff_crystal_face_indexfrac_h
  _exptl_oxdiff_crystal_face_indexfrac_k
  _exptl_oxdiff_crystal_face_indexfrac_l
  _exptl_oxdiff_crystal_face_x
  _exptl_oxdiff_crystal_face_y
  _exptl_oxdiff_crystal_face_z
 0.0003 -0.9997 0.0000 0.0018 -0.0286 0.0213
 -0.0003 0.9997 -0.0000 -0.0018 0.0286 -0.0213
 0.9996 -0.9991 0.0000 0.0420 -0.0775 -0.0479
 -0.9996 0.9991 -0.0000 -0.0420 0.0775 0.0479
 0.9993 0.0005 -0.0000 0.0402 -0.0488 -0.0692
 -0.9993 -0.0005 0.0000 -0.0402 0.0488 0.0692
 0.9989 -0.9998 0.9988 0.0986 -0.0591 -0.0280
 -0.9989 0.9998 -0.9988 -0.0986 0.0591 0.0280
 -0.9990 -1.0002 0.0000 -0.0384 0.0202 0.0905
 0.9990 1.0002 -0.0000 0.0384 -0.0202 -0.0905
 0.9986 -0.0001 0.9988 0.0967 -0.0304 -0.0492
 -0.9986 0.0001 -0.9988 -0.0967 0.0304 0.0492
 -0.0004 -1.0003 0.9988 0.0583 -0.0103 0.0413
 0.0004 1.0003 -0.9988 -0.0583 0.0103 -0.0413
 0.9984 0.9995 0.9988 0.0949 -0.0018 -0.0705
 -0.9984 -0.9995 -0.9988 -0.0949 0.0018 0.0705
 -0.0007 -0.0007 0.9988 0.0565 0.0184 0.0200
 0.0007 0.0007 -0.9988 -0.0565 -0.0184 -0.0200
 -0.0009 0.9990 0.9988 0.0547 0.0470 -0.0013
 0.0009 -0.9990 -0.9988 -0.0547 -0.0470 0.0013
 -0.9997 -1.0009 0.9988 0.0181 0.0385 0.1105
 0.9997 1.0009 -0.9988 -0.0181 -0.0385 -0.1105
 -1.0000 -0.0012 0.9988 0.0163 0.0672 0.0892
 1.0000 0.0012 -0.9988 -0.0163 -0.0672 -0.0892
 -1.0002 0.9984 0.9988 0.0145 0.0958 0.0679
 1.0002 -0.9984 -0.9988 -0.0145 -0.0958 -0.0679

_exptl_transmission_factor_max     ?
_exptl_transmission_factor_min     ?
_diffrn_reflns_av_R_equivalents    0.0331
_diffrn_reflns_av_unetI/netI       0.0347
_diffrn_reflns_Laue_measured_fraction_full  1.000
_diffrn_reflns_Laue_measured_fraction_max  0.977
_diffrn_reflns_limit_h_max         10
_diffrn_reflns_limit_h_min         -10
_diffrn_reflns_limit_k_max         27
_diffrn_reflns_limit_k_min         -27
_diffrn_reflns_limit_l_max         14
_diffrn_reflns_limit_l_min         -15
_diffrn_reflns_number              12643
_diffrn_reflns_point_group_measured_fraction_full  0.952
_diffrn_reflns_point_group_measured_fraction_max  0.885
_diffrn_reflns_theta_full          25.242
_diffrn_reflns_theta_max           30.315
_diffrn_reflns_theta_min           2.054
_diffrn_ambient_environment        N~2~
_diffrn_ambient_temperature        220.00(10)
_diffrn_detector                   'Rigaku HyPix Bantam'
_diffrn_detector_area_resol_mean   10.000
_diffrn_detector_type              'Hybrid Pixel Array Detector'
_diffrn_measured_fraction_theta_full  1.000
_diffrn_measured_fraction_theta_max  0.977
_diffrn_measurement_details
;
List of Runs (angles in degrees, time in seconds):

  # Type    Start    End  Width  t~exp~   \w     \q     \k     \f   Frames
--------------------------------------------------------------------------
  1  \w      1.00  27.00   0.50    5.28    --   20.00  54.00-180.00   52
  2  \w    -66.00 -36.00   0.50    5.28    --   20.00  54.00  90.00   60
  3  \w     26.00  63.00   0.50    5.28    --   20.00  54.00  90.00   74
  4  \w    -69.00   1.00   0.50    5.28    --   20.00  54.00 -60.00  140
  5  \w     48.00  74.00   0.50    5.28    --   20.00  54.00 -60.00   52
  6  \w    -74.00  17.00   0.50    5.28    --   20.00  54.00  60.00  182
  7  \w    -68.00  54.00   0.50    5.28    --   20.00  54.00 150.00  244
  8  \w    -51.00 -24.00   0.50    5.28    --   20.00  54.00   0.00   54
  9  \w    -62.00 -37.00   0.50    5.28    --   20.00  54.00-180.00   50
;
_diffrn_measurement_device         'Rigaku XtaLAB Mini II'
_diffrn_measurement_device_type    'Rigaku HPAD detector'
_diffrn_measurement_method         '\w scans'
_diffrn_orient_matrix_type        
 'CrysAlisPro convention (1999,Acta A55,543-557)'
_diffrn_orient_matrix_UB_11        0.0402396000
_diffrn_orient_matrix_UB_12        -0.0018019000
_diffrn_orient_matrix_UB_13        0.0566272000
_diffrn_orient_matrix_UB_21        -0.0488599000
_diffrn_orient_matrix_UB_22        0.0286436000
_diffrn_orient_matrix_UB_23        0.0183921000
_diffrn_orient_matrix_UB_31        -0.0692657000
_diffrn_orient_matrix_UB_32        -0.0213167000
_diffrn_orient_matrix_UB_33        0.0199459000
_diffrn_oxdiff_digest_od_ed
;

;
_diffrn_oxdiff_measurement_exp_name  PBE_CTE_02_220_00.par
_diffrn_radiation_collimation      '0.5 mm double-pinhole'
_diffrn_radiation_monochromator    'curved graphite'
_diffrn_radiation_probe            x-ray
_diffrn_radiation_type             MoK\a
_diffrn_radiation_wavelength       0.71073
_diffrn_source                     'sealed X-ray tube'
_diffrn_source_target              Mo
_diffrn_source_type                'Rigaku (Mo) X-ray Source'
_reflns_Friedel_coverage           0.730
_reflns_Friedel_fraction_full      0.899
_reflns_Friedel_fraction_max       0.784
_reflns_number_gt                  3787
_reflns_number_total               4500
_reflns_special_details
;
 Reflections were merged by SHELXL according to the crystal
 class for the calculation of statistics and refinement.
 
 _reflns_Friedel_fraction is defined as the number of unique
 Friedel pairs measured divided by the number that would be
 possible theoretically, ignoring centric projections and
 systematic absences.
;
_reflns_threshold_expression       'I > 2\s(I)'
_computing_cell_refinement         'CrysAlisPro 1.171.44.139a (Rigaku OD, 2026)'
_computing_data_collection        
 'CrysAlisPro system (CCD 44.108a 64-bit (release 25-04-2025))'
_computing_data_reduction          'CrysAlisPro 1.171.44.139a (Rigaku OD, 2026)'
_computing_molecular_graphics      'Olex2 1.5 (Dolomanov et al., 2009)'
_computing_publication_material    'Olex2 1.5 (Dolomanov et al., 2009)'
_computing_structure_refinement    'SHELXL 2019/3 (Sheldrick, 2015)'
_computing_structure_solution      'SHELXT 2018/2 (Sheldrick, 2018)'
_refine_diff_density_max           0.223
_refine_diff_density_min           -0.157
_refine_diff_density_rms           0.043
_refine_ls_abs_structure_details
;
 Flack x determined using 1418 quotients [(I+)-(I-)]/[(I+)+(I-)]
 (Parsons, Flack and Wagner, Acta Cryst. B69 (2013) 249-259).
;
_refine_ls_abs_structure_Flack     0.9(10)
_refine_ls_extinction_coef         0.020(3)
_refine_ls_extinction_expression  
 'Fc^*^=kFc[1+0.001xFc^2^\l^3^/sin(2\q)]^-1/4^'
_refine_ls_extinction_method       'SHELXL-2019/2 (Sheldrick 2019)'
_refine_ls_goodness_of_fit_ref     1.046
_refine_ls_hydrogen_treatment      constr
_refine_ls_matrix_type             full
_refine_ls_number_parameters       218
_refine_ls_number_reflns           4500
_refine_ls_number_restraints       1
_refine_ls_R_factor_all            0.0581
_refine_ls_R_factor_gt             0.0459
_refine_ls_restrained_S_all        1.046
_refine_ls_shift/su_max            0.000
_refine_ls_shift/su_mean           0.000
_refine_ls_structure_factor_coef   Fsqd
_refine_ls_weighting_details      
 'w=1/[\s^2^(Fo^2^)+(0.0682P)^2^+0.1585P] where P=(Fo^2^+2Fc^2^)/3'
_refine_ls_weighting_scheme        calc
_refine_ls_wR_factor_gt            0.1168
_refine_ls_wR_factor_ref           0.1253
_refine_special_details            ?
_olex2_refinement_description
;
1. Fixed Uiso
 At 1.2 times of:
  All C(H) groups
2.a Aromatic/amide H refined with riding coordinates:
 C2(H2), C4(H4), C6(H6), C8(H8), C9(H9), C10(H10), C11(H11), C12(H12),
 C14(H14), C15(H15), C16(H16), C17(H17), C18(H18), C20(H20), C21(H21), C22(H22),
  C23(H23), C24(H24)
;
_atom_sites_solution_hydrogens     geom
_atom_sites_solution_primary       dual
_atom_sites_solution_secondary     ?
loop_
  _atom_site_label
  _atom_site_type_symbol
  _atom_site_fract_x
  _atom_site_fract_y
  _atom_site_fract_z
  _atom_site_U_iso_or_equiv
  _atom_site_adp_type
  _atom_site_occupancy
  _atom_site_site_symmetry_order
  _atom_site_calc_flag
  _atom_site_refinement_flags_posn
  _atom_site_refinement_flags_adp
  _atom_site_refinement_flags_occupancy
  _atom_site_disorder_assembly
  _atom_site_disorder_group
 C1 C 0.7507(2) 0.73142(9) 0.6569(2) 0.0304(4) Uani 1 1 d . . . . .
 C2 C 0.7195(3) 0.73062(9) 0.53444(18) 0.0305(4) Uani 1 1 d . . . . .
 H2 H 0.698632 0.771436 0.494495 0.037 Uiso 1 1 calc R U . . .
 C3 C 0.7191(3) 0.66988(9) 0.47057(18) 0.0294(4) Uani 1 1 d . . . . .
 C4 C 0.7494(3) 0.60936(10) 0.53189(19) 0.0303(4) Uani 1 1 d . . . . .
 H4 H 0.748349 0.568395 0.490004 0.036 Uiso 1 1 calc R U . . .
 C5 C 0.7811(3) 0.60868(9) 0.65429(19) 0.0304(4) Uani 1 1 d . . . . .
 C6 C 0.7805(3) 0.67027(9) 0.7153(2) 0.0312(4) Uani 1 1 d . . . . .
 H6 H 0.800603 0.670457 0.797438 0.037 Uiso 1 1 calc R U . . .
 C7 C 0.7521(3) 0.79662(9) 0.7240(2) 0.0319(4) Uani 1 1 d . . . . .
 C8 C 0.8180(3) 0.85568(10) 0.6725(2) 0.0393(5) Uani 1 1 d . . . . .
 H8 H 0.862796 0.854589 0.594921 0.047 Uiso 1 1 calc R U . . .
 C9 C 0.8178(4) 0.91615(11) 0.7356(3) 0.0489(6) Uani 1 1 d . . . . .
 H9 H 0.862115 0.955569 0.700193 0.059 Uiso 1 1 calc R U . . .
 C10 C 0.7528(4) 0.91850(12) 0.8498(3) 0.0529(7) Uani 1 1 d . . . . .
 H10 H 0.752985 0.959406 0.891888 0.063 Uiso 1 1 calc R U . . .
 C11 C 0.6875(4) 0.86062(12) 0.9022(3) 0.0530(6) Uani 1 1 d . . . . .
 H11 H 0.643709 0.862215 0.980054 0.064 Uiso 1 1 calc R U . . .
 C12 C 0.6865(3) 0.79979(11) 0.8399(2) 0.0415(5) Uani 1 1 d . . . . .
 H12 H 0.641465 0.760673 0.875983 0.050 Uiso 1 1 calc R U . . .
 C13 C 0.6830(3) 0.66918(9) 0.3402(2) 0.0293(4) Uani 1 1 d . . . . .
 C14 C 0.7513(3) 0.71952(11) 0.2655(2) 0.0362(5) Uani 1 1 d . . . . .
 H14 H 0.820514 0.754446 0.297410 0.043 Uiso 1 1 calc R U . . .
 C15 C 0.7167(4) 0.71787(12) 0.1444(2) 0.0443(6) Uani 1 1 d . . . . .
 H15 H 0.764266 0.751446 0.095052 0.053 Uiso 1 1 calc R U . . .
 C16 C 0.6132(3) 0.66735(11) 0.0959(2) 0.0452(6) Uani 1 1 d . . . . .
 H16 H 0.589456 0.666942 0.014242 0.054 Uiso 1 1 calc R U . . .
 C17 C 0.5448(3) 0.61736(12) 0.1685(2) 0.0447(5) Uani 1 1 d . . . . .
 H17 H 0.474149 0.582999 0.136102 0.054 Uiso 1 1 calc R U . . .
 C18 C 0.5807(3) 0.61808(11) 0.2896(2) 0.0367(5) Uani 1 1 d . . . . .
 H18 H 0.535393 0.583612 0.338049 0.044 Uiso 1 1 calc R U . . .
 C19 C 0.8166(3) 0.54396(9) 0.7180(2) 0.0321(4) Uani 1 1 d . . . . .
 C20 C 0.9111(3) 0.49163(11) 0.6634(2) 0.0394(5) Uani 1 1 d . . . . .
 H20 H 0.950100 0.496774 0.584878 0.047 Uiso 1 1 calc R U . . .
 C21 C 0.9479(3) 0.43213(10) 0.7243(3) 0.0472(6) Uani 1 1 d . . . . .
 H21 H 1.011541 0.397491 0.686640 0.057 Uiso 1 1 calc R U . . .
 C22 C 0.8912(3) 0.42382(11) 0.8397(3) 0.0494(6) Uani 1 1 d . . . . .
 H22 H 0.916616 0.383693 0.880693 0.059 Uiso 1 1 calc R U . . .
 C23 C 0.7970(3) 0.47478(12) 0.8949(2) 0.0473(6) Uani 1 1 d . . . . .
 H23 H 0.757922 0.469031 0.973246 0.057 Uiso 1 1 calc R U . . .
 C24 C 0.7597(3) 0.53460(11) 0.8349(2) 0.0393(5) Uani 1 1 d . . . . .
 H24 H 0.695897 0.568918 0.873206 0.047 Uiso 1 1 calc R U . . .

loop_
  _atom_site_aniso_label
  _atom_site_aniso_U_11
  _atom_site_aniso_U_22
  _atom_site_aniso_U_33
  _atom_site_aniso_U_23
  _atom_site_aniso_U_13
  _atom_site_aniso_U_12
 C1 0.0322(9) 0.0243(9) 0.0347(11) -0.0036(8) -0.0010(8) 0.0007(7)
 C2 0.0349(9) 0.0218(8) 0.0348(11) 0.0018(7) 0.0001(8) 0.0012(8)
 C3 0.0310(9) 0.0269(9) 0.0304(10) 0.0001(8) 0.0018(8) 0.0003(8)
 C4 0.0357(10) 0.0229(8) 0.0324(10) -0.0011(7) 0.0007(8) 0.0006(8)
 C5 0.0326(9) 0.0240(8) 0.0347(11) 0.0024(8) -0.0006(8) 0.0001(7)
 C6 0.0359(10) 0.0267(8) 0.0308(10) 0.0000(8) -0.0025(8) 0.0001(7)
 C7 0.0344(10) 0.0252(8) 0.0360(11) -0.0041(8) -0.0062(9) 0.0044(8)
 C8 0.0426(11) 0.0282(9) 0.0472(13) -0.0036(9) 0.0013(10) -0.0005(9)
 C9 0.0547(14) 0.0274(9) 0.0647(17) -0.0066(11) -0.0064(13) 0.0003(10)
 C10 0.0691(17) 0.0347(11) 0.0549(16) -0.0197(11) -0.0150(14) 0.0111(11)
 C11 0.0775(17) 0.0460(13) 0.0356(12) -0.0132(11) -0.0061(12) 0.0149(13)
 C12 0.0568(14) 0.0336(10) 0.0340(11) -0.0016(10) -0.0055(11) 0.0044(10)
 C13 0.0305(9) 0.0270(8) 0.0306(9) 0.0013(8) 0.0009(8) 0.0033(7)
 C14 0.0416(12) 0.0300(9) 0.0370(11) 0.0033(8) -0.0020(9) -0.0045(9)
 C15 0.0551(13) 0.0408(12) 0.0371(13) 0.0103(10) 0.0010(10) -0.0039(11)
 C16 0.0585(15) 0.0453(12) 0.0319(11) -0.0008(10) -0.0059(10) 0.0015(11)
 C17 0.0493(13) 0.0403(11) 0.0445(13) -0.0040(10) -0.0103(11) -0.0052(10)
 C18 0.0399(11) 0.0316(10) 0.0387(11) 0.0045(9) 0.0000(8) -0.0051(9)
 C19 0.0342(10) 0.0251(8) 0.0369(10) 0.0034(8) -0.0059(9) -0.0023(8)
 C20 0.0419(10) 0.0324(10) 0.0439(12) 0.0011(9) -0.0043(10) 0.0027(9)
 C21 0.0477(13) 0.0312(9) 0.0627(16) 0.0017(11) -0.0139(12) 0.0076(9)
 C22 0.0513(13) 0.0354(10) 0.0616(16) 0.0172(11) -0.0234(13) -0.0044(10)
 C23 0.0517(13) 0.0469(12) 0.0433(13) 0.0136(12) -0.0130(11) -0.0110(11)
 C24 0.0436(12) 0.0358(10) 0.0385(12) 0.0024(10) -0.0053(10) -0.0029(9)

_geom_special_details
;
 All esds (except the esd in the dihedral angle between two l.s. planes)
 are estimated using the full covariance matrix.  The cell esds are taken
 into account individually in the estimation of esds in distances, angles
 and torsion angles; correlations between esds in cell parameters are only
 used when they are defined by crystal symmetry.  An approximate (isotropic)
 treatment of cell esds is used for estimating esds involving l.s. planes.
;
loop_
  _geom_bond_atom_site_label_1
  _geom_bond_atom_site_label_2
  _geom_bond_distance
  _geom_bond_site_symmetry_2
  _geom_bond_publ_flag
 C1 C2 1.403(3) . ?
 C1 C6 1.398(3) . ?
 C1 C7 1.498(3) . ?
 C2 H2 0.9400 . ?
 C2 C3 1.404(3) . ?
 C3 C4 1.404(3) . ?
 C3 C13 1.498(3) . ?
 C4 H4 0.9400 . ?
 C4 C5 1.403(3) . ?
 C5 C6 1.402(3) . ?
 C5 C19 1.496(3) . ?
 C6 H6 0.9400 . ?
 C7 C8 1.399(3) . ?
 C7 C12 1.401(3) . ?
 C8 H8 0.9400 . ?
 C8 C9 1.395(3) . ?
 C9 H9 0.9400 . ?
 C9 C10 1.381(4) . ?
 C10 H10 0.9400 . ?
 C10 C11 1.382(4) . ?
 C11 H11 0.9400 . ?
 C11 C12 1.396(3) . ?
 C12 H12 0.9400 . ?
 C13 C14 1.405(3) . ?
 C13 C18 1.397(3) . ?
 C14 H14 0.9400 . ?
 C14 C15 1.393(3) . ?
 C15 H15 0.9400 . ?
 C15 C16 1.385(3) . ?
 C16 H16 0.9400 . ?
 C16 C17 1.387(3) . ?
 C17 H17 0.9400 . ?
 C17 C18 1.395(3) . ?
 C18 H18 0.9400 . ?
 C19 C20 1.403(3) . ?
 C19 C24 1.400(3) . ?
 C20 H20 0.9400 . ?
 C20 C21 1.394(3) . ?
 C21 H21 0.9400 . ?
 C21 C22 1.383(4) . ?
 C22 H22 0.9400 . ?
 C22 C23 1.385(4) . ?
 C23 H23 0.9400 . ?
 C23 C24 1.395(3) . ?
 C24 H24 0.9400 . ?

loop_
  _geom_angle_atom_site_label_1
  _geom_angle_atom_site_label_2
  _geom_angle_atom_site_label_3
  _geom_angle
  _geom_angle_site_symmetry_1
  _geom_angle_site_symmetry_3
  _geom_angle_publ_flag
 C2 C1 C7 120.62(17) . . ?
 C6 C1 C2 118.81(18) . . ?
 C6 C1 C7 120.57(19) . . ?
 C1 C2 H2 119.4 . . ?
 C1 C2 C3 121.11(18) . . ?
 C3 C2 H2 119.4 . . ?
 C2 C3 C4 118.63(19) . . ?
 C2 C3 C13 120.90(17) . . ?
 C4 C3 C13 120.45(17) . . ?
 C3 C4 H4 119.3 . . ?
 C5 C4 C3 121.47(19) . . ?
 C5 C4 H4 119.3 . . ?
 C4 C5 C19 120.87(18) . . ?
 C6 C5 C4 118.37(18) . . ?
 C6 C5 C19 120.75(18) . . ?
 C1 C6 C5 121.6(2) . . ?
 C1 C6 H6 119.2 . . ?
 C5 C6 H6 119.2 . . ?
 C8 C7 C1 121.0(2) . . ?
 C8 C7 C12 118.48(19) . . ?
 C12 C7 C1 120.57(18) . . ?
 C7 C8 H8 119.8 . . ?
 C9 C8 C7 120.4(2) . . ?
 C9 C8 H8 119.8 . . ?
 C8 C9 H9 119.8 . . ?
 C10 C9 C8 120.4(2) . . ?
 C10 C9 H9 119.8 . . ?
 C9 C10 H10 120.0 . . ?
 C9 C10 C11 119.9(2) . . ?
 C11 C10 H10 120.0 . . ?
 C10 C11 H11 119.9 . . ?
 C10 C11 C12 120.2(3) . . ?
 C12 C11 H11 119.9 . . ?
 C7 C12 H12 119.8 . . ?
 C11 C12 C7 120.5(2) . . ?
 C11 C12 H12 119.8 . . ?
 C14 C13 C3 121.11(18) . . ?
 C18 C13 C3 120.62(18) . . ?
 C18 C13 C14 118.3(2) . . ?
 C13 C14 H14 119.9 . . ?
 C15 C14 C13 120.2(2) . . ?
 C15 C14 H14 119.9 . . ?
 C14 C15 H15 119.6 . . ?
 C16 C15 C14 120.8(2) . . ?
 C16 C15 H15 119.6 . . ?
 C15 C16 H16 120.2 . . ?
 C15 C16 C17 119.6(2) . . ?
 C17 C16 H16 120.2 . . ?
 C16 C17 H17 120.0 . . ?
 C16 C17 C18 120.0(2) . . ?
 C18 C17 H17 120.0 . . ?
 C13 C18 H18 119.5 . . ?
 C17 C18 C13 121.1(2) . . ?
 C17 C18 H18 119.5 . . ?
 C20 C19 C5 120.9(2) . . ?
 C24 C19 C5 120.81(18) . . ?
 C24 C19 C20 118.23(19) . . ?
 C19 C20 H20 119.6 . . ?
 C21 C20 C19 120.7(2) . . ?
 C21 C20 H20 119.6 . . ?
 C20 C21 H21 119.9 . . ?
 C22 C21 C20 120.3(2) . . ?
 C22 C21 H21 119.9 . . ?
 C21 C22 H22 120.1 . . ?
 C21 C22 C23 119.8(2) . . ?
 C23 C22 H22 120.1 . . ?
 C22 C23 H23 119.8 . . ?
 C22 C23 C24 120.4(3) . . ?
 C24 C23 H23 119.8 . . ?
 C19 C24 H24 119.7 . . ?
 C23 C24 C19 120.6(2) . . ?
 C23 C24 H24 119.7 . . ?

loop_
  _geom_torsion_atom_site_label_1
  _geom_torsion_atom_site_label_2
  _geom_torsion_atom_site_label_3
  _geom_torsion_atom_site_label_4
  _geom_torsion
  _geom_torsion_site_symmetry_1
  _geom_torsion_site_symmetry_2
  _geom_torsion_site_symmetry_3
  _geom_torsion_site_symmetry_4
  _geom_torsion_publ_flag
 C1 C2 C3 C4 0.4(3) . . . . ?
 C1 C2 C3 C13 179.06(19) . . . . ?
 C1 C7 C8 C9 179.7(2) . . . . ?
 C1 C7 C12 C11 -179.9(2) . . . . ?
 C2 C1 C6 C5 0.5(3) . . . . ?
 C2 C1 C7 C8 -35.3(3) . . . . ?
 C2 C1 C7 C12 144.4(2) . . . . ?
 C2 C3 C4 C5 -0.5(3) . . . . ?
 C2 C3 C13 C14 39.5(3) . . . . ?
 C2 C3 C13 C18 -140.8(2) . . . . ?
 C3 C4 C5 C6 0.6(3) . . . . ?
 C3 C4 C5 C19 -178.83(18) . . . . ?
 C3 C13 C14 C15 179.8(2) . . . . ?
 C3 C13 C18 C17 179.3(2) . . . . ?
 C4 C3 C13 C14 -141.9(2) . . . . ?
 C4 C3 C13 C18 37.8(3) . . . . ?
 C4 C5 C6 C1 -0.5(3) . . . . ?
 C4 C5 C19 C20 35.0(3) . . . . ?
 C4 C5 C19 C24 -146.4(2) . . . . ?
 C5 C19 C20 C21 178.3(2) . . . . ?
 C5 C19 C24 C23 -178.39(19) . . . . ?
 C6 C1 C2 C3 -0.4(3) . . . . ?
 C6 C1 C7 C8 144.7(2) . . . . ?
 C6 C1 C7 C12 -35.6(3) . . . . ?
 C6 C5 C19 C20 -144.3(2) . . . . ?
 C6 C5 C19 C24 34.2(3) . . . . ?
 C7 C1 C2 C3 179.60(19) . . . . ?
 C7 C1 C6 C5 -179.53(19) . . . . ?
 C7 C8 C9 C10 0.2(4) . . . . ?
 C8 C7 C12 C11 -0.1(3) . . . . ?
 C8 C9 C10 C11 0.0(4) . . . . ?
 C9 C10 C11 C12 -0.2(4) . . . . ?
 C10 C11 C12 C7 0.3(4) . . . . ?
 C12 C7 C8 C9 -0.1(3) . . . . ?
 C13 C3 C4 C5 -179.16(19) . . . . ?
 C13 C14 C15 C16 0.8(4) . . . . ?
 C14 C13 C18 C17 -0.9(3) . . . . ?
 C14 C15 C16 C17 -0.8(4) . . . . ?
 C15 C16 C17 C18 -0.2(4) . . . . ?
 C16 C17 C18 C13 1.0(4) . . . . ?
 C18 C13 C14 C15 0.0(3) . . . . ?
 C19 C5 C6 C1 178.86(19) . . . . ?
 C19 C20 C21 C22 0.1(3) . . . . ?
 C20 C19 C24 C23 0.2(3) . . . . ?
 C20 C21 C22 C23 0.2(4) . . . . ?
 C21 C22 C23 C24 -0.4(4) . . . . ?
 C22 C23 C24 C19 0.1(3) . . . . ?
 C24 C19 C20 C21 -0.3(3) . . . . ?

_shelx_res_file
;
TITL pbe_cte_02_220_00_a.res in Pna2(1)
    pbe_cte_02_220_00.res
    created by SHELXL-2019/3 at 09:58:49 on 04-Feb-2026
REM Old TITL PBE_CTE_02_220_00 in Pna2(1)
REM SHELXT solution in Pna2(1): R1 0.114, Rweak 0.007, Alpha 0.001
REM <I/s> 0.609 for 201 systematic absences, Orientation as input
REM Flack x = -9.990 ( 9.990 ) from 1239 Parsons' quotients
REM Formula found by SHELXT: C24
CELL 0.71073 7.5659 19.8276 11.2936 90 90 90
ZERR 2 0.0003 0.0007 0.0005 0 0 0
LATT -1
SYMM -X,-Y,0.5+Z
SYMM 0.5+X,0.5-Y,+Z
SYMM 0.5-X,0.5+Y,0.5+Z
SFAC C H
UNIT 96 72

L.S. 10
PLAN  1
SIZE 0.34 0.39 0.49
TEMP -53
CONF
BOND
list 4
fmap 2 53
MORE -1
BOND $H
ACTA
REM <olex2.extras>
REM <HklSrc "%.\\PBE_CTE_02_220_00.hkl">
REM </olex2.extras>

WGHT    0.068200    0.158500
EXTI    0.019920
FVAR       0.53721
C1    1    0.750705    0.731422    0.656931    11.00000    0.03220    0.02435 =
         0.03468   -0.00360   -0.00102    0.00068
C2    1    0.719537    0.730617    0.534443    11.00000    0.03485    0.02184 =
         0.03479    0.00178    0.00008    0.00123
AFIX  43
H2    2    0.698632    0.771436    0.494495    11.00000   -1.20000
AFIX   0
C3    1    0.719053    0.669878    0.470572    11.00000    0.03099    0.02691 =
         0.03044    0.00014    0.00182    0.00025
C4    1    0.749364    0.609361    0.531888    11.00000    0.03566    0.02291 =
         0.03245   -0.00114    0.00074    0.00059
AFIX  43
H4    2    0.748349    0.568395    0.490004    11.00000   -1.20000
AFIX   0
C5    1    0.781133    0.608683    0.654288    11.00000    0.03261    0.02395 =
         0.03467    0.00237   -0.00062    0.00009
C6    1    0.780505    0.670270    0.715302    11.00000    0.03592    0.02673 =
         0.03082   -0.00005   -0.00254    0.00007
AFIX  43
H6    2    0.800603    0.670457    0.797438    11.00000   -1.20000
AFIX   0
C7    1    0.752058    0.796623    0.724010    11.00000    0.03441    0.02519 =
         0.03602   -0.00406   -0.00621    0.00437
C8    1    0.818021    0.855679    0.672537    11.00000    0.04258    0.02817 =
         0.04721   -0.00361    0.00129   -0.00046
AFIX  43
H8    2    0.862796    0.854589    0.594921    11.00000   -1.20000
AFIX   0
C9    1    0.817772    0.916152    0.735635    11.00000    0.05472    0.02738 =
         0.06470   -0.00664   -0.00637    0.00034
AFIX  43
H9    2    0.862115    0.955569    0.700193    11.00000   -1.20000
AFIX   0
C10   1    0.752815    0.918497    0.849827    11.00000    0.06911    0.03471 =
         0.05490   -0.01975   -0.01500    0.01111
AFIX  43
H10   2    0.752985    0.959406    0.891888    11.00000   -1.20000
AFIX   0
C11   1    0.687537    0.860619    0.902223    11.00000    0.07747    0.04598 =
         0.03558   -0.01319   -0.00610    0.01486
AFIX  43
H11   2    0.643709    0.862215    0.980054    11.00000   -1.20000
AFIX   0
C12   1    0.686493    0.799790    0.839907    11.00000    0.05681    0.03359 =
         0.03405   -0.00163   -0.00555    0.00442
AFIX  43
H12   2    0.641465    0.760673    0.875983    11.00000   -1.20000
AFIX   0
C13   1    0.682992    0.669185    0.340193    11.00000    0.03051    0.02698 =
         0.03055    0.00134    0.00094    0.00333
C14   1    0.751271    0.719524    0.265519    11.00000    0.04156    0.02996 =
         0.03703    0.00327   -0.00201   -0.00448
AFIX  43
H14   2    0.820514    0.754446    0.297410    11.00000   -1.20000
AFIX   0
C15   1    0.716733    0.717869    0.144435    11.00000    0.05505    0.04080 =
         0.03712    0.01027    0.00098   -0.00392
AFIX  43
H15   2    0.764266    0.751446    0.095052    11.00000   -1.20000
AFIX   0
C16   1    0.613210    0.667350    0.095936    11.00000    0.05848    0.04534 =
         0.03186   -0.00082   -0.00590    0.00151
AFIX  43
H16   2    0.589456    0.666942    0.014242    11.00000   -1.20000
AFIX   0
C17   1    0.544761    0.617361    0.168514    11.00000    0.04925    0.04026 =
         0.04446   -0.00395   -0.01030   -0.00518
AFIX  43
H17   2    0.474149    0.582999    0.136102    11.00000   -1.20000
AFIX   0
C18   1    0.580723    0.618082    0.289641    11.00000    0.03992    0.03161 =
         0.03866    0.00454    0.00001   -0.00514
AFIX  43
H18   2    0.535393    0.583612    0.338049    11.00000   -1.20000
AFIX   0
C19   1    0.816593    0.543963    0.718036    11.00000    0.03423    0.02507 =
         0.03689    0.00335   -0.00594   -0.00227
C20   1    0.911147    0.491632    0.663396    11.00000    0.04186    0.03241 =
         0.04389    0.00108   -0.00433    0.00270
AFIX  43
H20   2    0.950100    0.496774    0.584878    11.00000   -1.20000
AFIX   0
C21   1    0.947935    0.432125    0.724250    11.00000    0.04770    0.03122 =
         0.06265    0.00171   -0.01394    0.00755
AFIX  43
H21   2    1.011541    0.397491    0.686640    11.00000   -1.20000
AFIX   0
C22   1    0.891250    0.423817    0.839746    11.00000    0.05129    0.03535 =
         0.06160    0.01720   -0.02341   -0.00442
AFIX  43
H22   2    0.916616    0.383693    0.880693    11.00000   -1.20000
AFIX   0
C23   1    0.797014    0.474781    0.894888    11.00000    0.05168    0.04688 =
         0.04331    0.01359   -0.01304   -0.01096
AFIX  43
H23   2    0.757922    0.469031    0.973246    11.00000   -1.20000
AFIX   0
C24   1    0.759732    0.534599    0.834884    11.00000    0.04358    0.03578 =
         0.03847    0.00242   -0.00532   -0.00288
AFIX  43
H24   2    0.695897    0.568918    0.873206    11.00000   -1.20000
AFIX   0
HKLF 4




REM  pbe_cte_02_220_00_a.res in Pna2(1)
REM wR2 = 0.1253, GooF = S = 1.046, Restrained GooF = 1.046 for all data
REM R1 = 0.0459 for 3787 Fo > 4sig(Fo) and 0.0581 for all 4500 data
REM 218 parameters refined using 1 restraints

END

WGHT      0.0682      0.1585

REM Highest difference peak  0.223,  deepest hole -0.157,  1-sigma level  0.043
Q1    1   0.8127  0.5794  0.6869  11.00000  0.05    0.22
;
_shelx_res_checksum                83891
_shelx_hkl_file
;
   0   0 -15   -2.04    1.03
   0   0 -14    0.53    0.77
   0   0 -13   -0.14    0.72
   0   0 -12   42.34    2.34
   0   0 -11   -0.23    0.70
   0   0 -10   96.97    4.49
   0   0 -10  102.16    4.44
   0   0  -9   -0.47    0.65
   0   0  -9   -0.21    0.47
   0   0  -8    9.73    0.84
   0   0  -8   10.84    0.82
   0   0  -7    2.28    0.51
   0   0  -7    1.28    0.44
   0   0  -6 1284.66   50.66
   0   0  -6 1247.84   50.71
   0   0  -5   -0.23    0.40
   0   0  -5   -0.02    0.29
   0   0  -5    0.11    0.29
   0   0  -5    0.17    0.36
   0   0  -4  553.57   22.20
   0   0  -4  549.60   22.24
   0   0  -4  576.96   22.21
   0   0  -4  537.85   22.20
   0   0  -3    0.21    0.11
   0   0  -3    0.38    0.22
   0   0  -3   -0.02    0.24
   0   0  -3    0.08    0.21
   0   0  -2 3875.15  160.29
   0   0  -2 4163.69  160.28
   0   0  -2 3756.50  160.31
   0   0  -2 4265.37  160.28
   0   0   2 3976.07  153.75
   0   0   2 3748.57  153.76
   0   0   3    0.03    0.21
   0   0   3    0.55    0.25
   0   0   4  583.96   23.39
   0   0   5    0.13    0.30
   0   1 -15   19.30    1.57
   0  -1 -15   15.29    1.48
   0  -1 -14   -0.45    0.78
   0   1 -14   -0.53    0.79
   0  -1 -13    0.36    0.74
   0   1 -13   -0.21    0.74
   0  -1 -12   -0.44    0.75
   0   1 -12   -1.08    0.73
   0  -1 -11   80.96    3.81
   0   1 -11   80.19    3.81
   0  -1 -10   -0.05    0.64
   0   1 -10   -0.53    0.58
   0  -1 -10   -0.45    0.60
   0   1 -10   -0.36    0.60
   0  -1  -9    5.52    0.63
   0   1  -9    5.17    0.66
   0  -1  -9    3.81    0.72
   0   1  -9    3.94    0.66
   0  -1  -8   -0.28    0.47
   0   1  -8   -0.22    0.42
   0  -1  -8   -0.79    0.52
   0   1  -8   -0.33    0.49
   0   1  -7  137.83    5.81
   0  -1  -7  137.65    5.80
   0   1  -7  138.78    5.85
   0  -1  -7  138.15    5.86
   0   1  -6    0.03    0.16
   0   1  -6    0.21    0.43
   0  -1  -6   -0.03    0.45
   0   1  -6   -0.24    0.43
   0  -1  -6    0.05    0.41
   0  -1  -6    0.05    0.29
   0  -1  -5 1550.08   61.02
   0   1  -5 1570.14   61.03
   0   1  -5 1462.55   60.88
   0   1  -5 1616.24   61.08
   0   1  -5 1573.52   61.02
   0  -1  -5 1566.52   61.02
   0  -1  -5 1450.48   61.00
   0   1  -5 1598.97   61.02
   0  -1  -5 1539.00   61.06
   0  -1  -4    0.18    0.30
   0   1  -4   -0.02    0.30
   0   1  -4    0.21    0.25
   0  -1  -4    0.31    0.25
   0   1  -4   -0.12    0.13
   0  -1  -4    0.08    0.22
   0   1  -4    0.18    0.23
   0  -1  -4   -0.20    0.27
   0  -1  -3    9.87    0.55
   0   1  -3   10.10    0.55
   0  -1  -3   10.53    0.60
   0  -1  -3   11.97    0.57
   0   1  -3   10.91    0.57
   0  -1  -3    7.05    0.52
   0   1  -3   11.19    0.61
   0   1  -2    0.08    0.17
   0  -1  -2    0.09    0.15
   0   1  -2    0.09    0.19
   0  -1  -2    0.25    0.14
   0   1  -2    0.31    0.15
   0  -1  -2    0.17    0.18
   0  -1  -2   -0.10    0.17
   0   1  -1  294.59    1.85
   0  -1  -1  287.48    1.76
   0   1  -1  199.49    1.68
   0  -1   1  358.86    2.29
   0   1   1  282.77    2.25
   0  -1   2    0.17    0.15
   0  -1   2   -0.20    0.17
   0   1   2    0.13    0.16
   0  -1   3   11.38    0.58
   0   1   3   10.55    0.56
   0   1   3    9.60    0.47
   0  -1   3    8.97    0.59
   0   1   3   11.18    0.58
   0  -1   4    0.09    0.28
   0   1   4    0.38    0.14
   0   1   4    0.11    0.27
   0  -1   4    0.06    0.25
   0   1   5 1657.60   65.07
   0  -1   5 1606.05   65.06
   0   2 -15   -1.49    1.01
   0  -2 -15   -1.90    0.99
   0   2 -14    0.53    0.81
   0  -2 -14    0.53    0.78
   0  -2 -13   -0.21    0.75
   0   2 -13   -0.35    0.78
   0  -2 -12    1.70    0.74
   0   2 -12    3.27    0.84
   0  -2 -11    0.54    0.68
   0   2 -11   -0.46    0.70
   0   2 -11    0.49    0.66
   0  -2 -10   12.93    1.13
   0   2 -10   14.40    1.12
   0   2 -10   14.91    1.10
   0  -2 -10   14.79    1.06
   0   2  -9   -0.42    0.57
   0   2  -9    0.13    0.48
   0  -2  -9    0.33    0.47
   0   2  -8   19.95    1.24
   0  -2  -8   21.83    1.29
   0  -2  -8   20.96    1.22
   0   2  -8   21.20    1.24
   0  -2  -7   -0.15    0.45
   0   2  -7   -0.13    0.44
   0  -2  -7    0.37    0.38
   0   2  -7    0.16    0.47
   0  -2  -6  143.04    5.95
   0   2  -6  151.26    6.04
   0   2  -6  137.42    5.80
   0  -2  -6  153.53    6.05
   0  -2  -6  149.05    5.98
   0  -2  -5    0.68    0.36
   0   2  -5   -0.61    0.44
   0   2  -5   -0.09    0.28
   0  -2  -5   -0.10    0.25
   0  -2  -5    0.17    0.26
   0   2  -5    0.06    0.27
   0  -2  -5    0.18    0.35
   0  -2  -4  173.95    6.59
   0   2  -4  147.11    6.54
   0  -2  -4  139.15    6.49
   0   2  -4  172.62    6.58
   0  -2  -4  171.30    6.54
   0   2  -4  167.19    6.55
   0  -2  -4  164.08    6.54
   0  -2  -3    0.31    0.30
   0   2  -3    0.23    0.26
   0  -2  -3    0.15    0.27
   0   2  -3    0.30    0.21
   0  -2  -3    0.09    0.21
   0   2  -3   -0.03    0.21
   0  -2  -3    0.02    0.18
   0   2  -2  724.55   24.76
   0   2  -2  723.82   24.76
   0   2  -2  691.95   24.75
   0   2  -2  706.09   24.73
   0  -2  -2  667.78   24.72
   0  -2  -2  701.76   24.76
   0   2  -2  644.91   24.70
   0   2  -1    0.20    0.13
   0  -2  -1   -0.02    0.10
   0   2  -1    0.02    0.09
   0   2  -1   -0.07    0.12
   0  -2  -1    0.06    0.08
   0   2  -1   -0.04    0.06
   0   2  -1   -0.06    0.10
   0  -2  -1    0.23    0.14
   0  -2   0  117.65    0.70
   0   2   0   72.93    0.56
   0  -2   1    0.08    0.10
   0  -2   1    0.10    0.12
   0   2   1   -0.01    0.10
   0  -2   2  714.62   27.79
   0   2   2  723.92   27.82
   0   2   2  709.23   27.83
   0  -2   2  694.18   27.82
   0  -2   2  666.62   27.83
   0   2   2  674.53   27.79
   0  -2   3    0.07    0.20
   0  -2   3    0.12    0.28
   0  -2   3    0.32    0.23
   0  -2   3    0.04    0.13
   0   2   3    0.20    0.23
   0  -2   4  179.49    6.83
   0   2   4  183.82    6.77
   0   2   4  170.02    6.78
   0  -2   4  178.19    6.79
   0  -2   4  173.93    6.78
   0   2   5   -0.13    0.18
   0  -2   5   -0.73    0.35
   0  -2   5    0.16    0.17
   0  -2   5    0.24    0.34
   0   2   5   -0.28    0.35
   0  -2   5    0.04    0.26
   0  -3 -15    5.14    1.09
   0   3 -15    5.11    1.07
   0   3 -14   -1.00    0.82
   0  -3 -14    0.55    0.82
   0   3 -13    2.56    0.84
   0  -3 -13    0.28    0.77
   0   3 -12   -0.58    0.69
   0  -3 -12   -0.06    0.69
   0  -3 -11    2.66    0.76
   0   3 -11    2.20    0.74
   0   3 -11    2.52    0.69
   0  -3 -10   -0.82    0.72
   0   3 -10   -0.37    0.64
   0   3 -10   -0.55    0.60
   0  -3  -9   21.55    1.38
   0   3  -9   18.64    1.30
   0   3  -9   21.39    1.28
   0  -3  -8   -0.36    0.55
   0  -3  -8   -0.18    0.43
   0   3  -8    0.12    0.46
   0   3  -8   -0.35    0.49
   0  -3  -7   57.09    2.58
   0   3  -7   52.84    2.54
   0  -3  -7   53.77    2.48
   0  -3  -6    0.03    0.45
   0   3  -6    0.03    0.44
   0  -3  -6    0.21    0.29
   0   3  -5   19.74    1.00
   0  -3  -5   16.61    0.91
   0   3  -5   18.20    0.93
   0   3  -5   17.62    0.94
   0  -3  -5   15.27    0.89
   0  -3  -5   19.10    1.00
   0  -3  -4    0.12    0.28
   0   3  -4   -0.03    0.22
   0  -3  -4   -0.10    0.22
   0  -3  -4   -0.11    0.20
   0   3  -4   -0.09    0.23
   0   3  -4   -0.06    0.29
   0  -3  -3   11.06    0.57
   0   3  -3   10.10    0.54
   0   3  -3    9.84    0.52
   0  -3  -3   10.12    0.51
   0   3  -3    9.55    0.54
   0   3  -3    9.92    0.57
   0  -3  -2    0.30    0.22
   0   3  -2   -0.04    0.21
   0   3  -2    0.21    0.16
   0   3  -2    0.17    0.17
   0  -3  -2    0.20    0.17
   0   3  -2    0.13    0.15
   0   3  -1   12.28    0.57
   0  -3  -1   12.68    0.57
   0   3  -1   12.57    0.56
   0   3  -1   12.43    0.58
   0  -3  -1   11.50    0.52
   0   3  -1   11.58    0.53
   0   3   0   -0.06    0.13
   0  -3   0    0.08    0.14
   0   3   0    0.06    0.12
   0  -3   0    0.02    0.13
   0   3   1   11.85    0.60
   0  -3   1   12.72    0.59
   0  -3   1   12.60    0.60
   0   3   1   14.75    0.64
   0  -3   1   12.74    0.62
   0   3   2    0.55    0.22
   0   3   2    0.21    0.17
   0  -3   2   -0.05    0.14
   0  -3   2    0.41    0.19
   0  -3   2    0.01    0.21
   0   3   3   11.40    0.58
   0  -3   3   10.06    0.57
   0  -3   3   10.33    0.51
   0  -3   3   10.59    0.61
   0   3   3    9.41    0.51
   0   3   3   10.51    0.59
   0   3   4    0.10    0.25
   0   3   4    0.18    0.17
   0   3   4   -0.22    0.26
   0  -3   4    0.05    0.33
   0  -3   4    0.25    0.24
   0  -3   4   -0.01    0.15
   0  -3   5   17.29    0.84
   0  -3   5   19.21    0.98
   0  -3   5   18.39    0.96
   0   3   5   21.79    0.97
   0  -3   5   16.86    1.02
   0   3   5   19.81    0.98
   0   3   5   17.27    0.85
   0   3   6    0.35    0.32
   0   3   6   -0.01    0.17
   0  -4 -15   -1.53    0.96
   0  -4 -14    4.77    0.96
   0   4 -14    2.68    0.90
   0  -4 -13   -0.51    0.79
   0   4 -13   -0.22    0.79
   0  -4 -12    2.18    0.77
   0   4 -12    1.40    0.74
   0  -4 -11   -0.50    0.69
   0   4 -11   -0.54    0.67
   0   4 -11   -0.62    0.66
   0   4 -10   21.60    1.46
   0   4 -10   25.49    1.56
   0  -4 -10   26.20    1.58
   0  -4  -9    0.35    0.57
   0   4  -9   -0.56    0.64
   0   4  -9    0.42    0.52
   0  -4  -8   19.15    1.23
   0   4  -8   19.39    1.23
   0   4  -7   -0.20    0.45
   0  -4  -7   -0.11    0.45
   0   4  -6   10.13    0.73
   0  -4  -6    9.78    0.77
   0  -4  -6   10.21    0.66
   0  -4  -5   -0.04    0.21
   0   4  -5   -0.95    0.37
   0  -4  -5   -0.02    0.27
   0   4  -5   -0.41    0.38
   0  -4  -5   -0.24    0.38
   0   4  -4    3.43    0.34
   0   4  -4    3.82    0.42
   0  -4  -4    3.13    0.38
   0   4  -4    2.72    0.31
   0  -4  -4    2.96    0.31
   0   4  -4    2.97    0.37
   0  -4  -3   -0.02    0.24
   0   4  -3    0.05    0.25
   0   4  -3    0.01    0.17
   0   4  -3    0.11    0.19
   0  -4  -3    0.12    0.19
   0   4  -3    0.25    0.29
   0   4  -3    0.13    0.22
   0  -4  -3    0.15    0.16
   0   4  -2   11.21    0.60
   0   4  -2   11.48    0.62
   0   4  -2   11.18    0.55
   0  -4  -2   10.80    0.54
   0  -4  -2   11.54    0.59
   0   4  -2   11.29    0.59
   0  -4  -2   10.66    0.63
   0   4  -2   11.61    0.58
   0   4  -1   -0.06    0.18
   0   4  -1    0.07    0.19
   0   4  -1    0.14    0.13
   0  -4  -1    0.24    0.19
   0   4  -1   -0.07    0.09
   0  -4  -1    0.11    0.09
   0  -4   0  386.86   15.90
   0   4   0  412.73   15.90
   0  -4   0  399.10   15.84
   0   4   0  383.78   15.85
   0  -4   0  415.90   15.90
   0   4   0  394.87   15.90
   0  -4   1    0.29    0.22
   0  -4   1    0.19    0.17
   0  -4   1    0.16    0.18
   0   4   1    0.08    0.19
   0  -4   2   11.63    0.63
   0   4   2   10.63    0.58
   0   4   2   13.24    0.63
   0  -4   2   11.08    0.57
   0  -4   3    0.09    0.17
   0   4   3    0.12    0.19
   0   4   3    0.43    0.25
   0  -4   3    0.22    0.24
   0  -4   3   -0.02    0.20
   0  -4   4    2.66    0.25
   0   4   4    3.37    0.36
   0   4   4    2.88    0.33
   0  -4   4    3.07    0.44
   0  -4   4    2.86    0.32
   0   4   4    2.90    0.27
   0   4   5    0.11    0.19
   0   4   5   -0.14    0.28
   0  -4   5   -0.18    0.27
   0  -4   5    0.01    0.17
   0  -4   5   -0.24    0.42
   0   4   5    0.17    0.27
   0   4   6    9.34    0.56
   0   4   6   12.87    0.73
   0  -4   6   10.50    0.78
   0  -5 -15    6.31    1.09
   0  -5 -14    0.99    0.81
   0   5 -14   -0.08    0.85
   0  -5 -13    2.83    0.82
   0   5 -13    2.83    0.87
   0  -5 -12    0.14    0.72
   0   5 -12   -0.34    0.69
   0  -5 -11    5.20    0.85
   0   5 -11    6.67    0.90
   0   5 -11    5.20    0.87
   0  -5 -10    0.06    0.67
