Repository: Slapgravel/materials-tools

File: spectroscopy/CTE/3PB/3PB_CTE_300.cif (part 1 of 12)
data_pbe_cte_06_300_00
_audit_creation_date               2026-02-02
_audit_creation_method
;
Olex2 1.5-ac7-014
(compiled 2025.02.27 svn.r6f4c0eaf for Rigaku Oxford Diffraction, GUI svn.r7171)
;
_shelx_SHELXL_version_number       '2019/3'
_audit_contact_author_address      ?
_audit_contact_author_email        ?
_audit_contact_author_name         ''
_audit_contact_author_phone        ?
_publ_contact_author_id_orcid      ?
_publ_section_references
;
Dolomanov, O.V., Bourhis, L.J., Gildea, R.J, Howard, J.A.K. & Puschmann, H.
 (2009), J. Appl. Cryst. 42, 339-341.

Sheldrick, G.M. (2008). Acta Cryst. A64, 112-122.

Sheldrick, G.M. (2015). Acta Cryst. C71, 3-8.
;
_chemical_name_common              ?
_chemical_name_systematic          ?
_chemical_formula_moiety           '2(C24 H18)'
_chemical_formula_sum              'C24 H18'
_chemical_formula_weight           306.38
_chemical_absolute_configuration   ?
_chemical_melting_point            ?
_chemical_oxdiff_formula           C24H18
loop_
  _atom_type_symbol
  _atom_type_description
  _atom_type_scat_dispersion_real
  _atom_type_scat_dispersion_imag
  _atom_type_scat_source
 'C' 'C' 0.0033 0.0016 'International Tables Vol C Tables 4.2.6.8 and 6.1.1.4'
 'H' 'H' 0.0000 0.0000 'International Tables Vol C Tables 4.2.6.8 and 6.1.1.4'

_shelx_space_group_comment
;
The symmetry employed for this shelxl refinement is uniquely defined
by the following loop, which should always be used as a source of
symmetry information in preference to the above space-group names.
They are only intended as comments.
;
_space_group_crystal_system        'orthorhombic'
_space_group_IT_number             33
_space_group_name_H-M_alt          'P n a 21'
_space_group_name_Hall             'P 2c -2n'
loop_
  _space_group_symop_operation_xyz
 'x, y, z'
 '-x, -y, z+1/2'
 '-x+1/2, y+1/2, z+1/2'
 'x+1/2, -y+1/2, z'

_cell_length_a                     7.6355(8)
_cell_length_b                     19.8104(16)
_cell_length_c                     11.2946(10)
_cell_angle_alpha                  90
_cell_angle_beta                   90
_cell_angle_gamma                  90
_cell_volume                       1708.4(3)
_cell_formula_units_Z              2
_cell_measurement_reflns_used      3821
_cell_measurement_temperature      300.00(10)
_cell_measurement_theta_max        30.1600
_cell_measurement_theta_min        2.0860
_shelx_estimated_absorpt_T_max     0.989
_shelx_estimated_absorpt_T_min     0.984
_exptl_absorpt_coefficient_mu      0.034
_exptl_absorpt_correction_T_max    0.990
_exptl_absorpt_correction_T_min    0.987
_exptl_absorpt_correction_type     analytical
_exptl_absorpt_process_details
;
CrysAlisPro 1.171.44.108a (Rigaku Oxford Diffraction, 2025)
Analytical numeric absorption correction using a multifaceted crystal
model based on expressions derived by R.C. Clark & J.S. Reid.
(Clark, R. C. & Reid, J. S. (1995). Acta Cryst. A51, 887-897)
Empirical absorption correction using spherical harmonics,
implemented in SCALE3 ABSPACK scaling algorithm.
;
_exptl_absorpt_special_details     ?
_exptl_crystal_colour              ?
_exptl_crystal_density_diffrn      0.596
_exptl_crystal_density_meas        ?
_exptl_crystal_density_method      ?
_exptl_crystal_description         ?
_exptl_crystal_F_000               324
loop_
  _exptl_crystal_face_index_h
  _exptl_crystal_face_index_k
  _exptl_crystal_face_index_l
  _exptl_crystal_face_perp_dist
 -1 0 1 0.4308
 -1 1 1 0.4347
 -1 -1 1 0.4338
 1 0 -1 0.0120
 1 -1 -1 0.0587
 1 1 -1 0.0184
 0 -1 0 0.2087
 0 1 0 0.1230
 0 -1 -1 0.1768
 0 1 1 0.3196
 0 0 1 0.3797
 0 0 -1 0.0929
 0 -1 1 0.3669
 0 1 -1 0.0890
 -1 -1 -1 0.2572
 1 1 1 0.1804
 1 0 1 0.1800
 -1 0 -1 0.2164
 1 -1 1 0.1958
 -1 1 -1 0.1890
 1 1 0 0.0505
 -1 -1 0 0.3344
 1 0 0 0.0274
 1 -1 0 0.0640
 -1 1 0 0.3481

_exptl_crystal_size_max            0.47
_exptl_crystal_size_mid            0.39
_exptl_crystal_size_min            0.33
loop_
  _exptl_oxdiff_crystal_face_indexfrac_h
  _exptl_oxdiff_crystal_face_indexfrac_k
  _exptl_oxdiff_crystal_face_indexfrac_l
  _exptl_oxdiff_crystal_face_x
  _exptl_oxdiff_crystal_face_y
  _exptl_oxdiff_crystal_face_z
 -1.0014 -0.0027 0.9956 0.0016 -0.0861 -0.0720
 -1.0017 0.9970 0.9978 0.0050 -0.1089 -0.0447
 -1.0012 -1.0024 0.9935 -0.0018 -0.0633 -0.0994
 1.0014 0.0027 -0.9956 -0.0016 0.0861 0.0720
 1.0017 -0.9970 -0.9978 -0.0050 0.1089 0.0447
 1.0012 1.0024 -0.9935 0.0018 0.0633 0.0994
 0.0002 -0.9997 -0.0022 -0.0034 0.0228 -0.0273
 -0.0002 0.9997 0.0022 0.0034 -0.0228 0.0273
 -0.0008 -0.9971 -1.0005 -0.0557 0.0457 -0.0016
 0.0008 0.9971 1.0005 0.0557 -0.0457 0.0016
 0.0010 -0.0026 0.9983 0.0523 -0.0229 -0.0257
 -0.0010 0.0026 -0.9983 -0.0523 0.0229 0.0257
 0.0012 -1.0023 0.9961 0.0489 -0.0001 -0.0530
 -0.0012 1.0023 -0.9961 -0.0489 0.0001 0.0530
 -1.0032 -0.9972 -1.0032 -0.1065 -0.0175 -0.0480
 1.0032 0.9972 1.0032 0.1065 0.0175 0.0480
 1.0034 -0.0025 1.0010 0.1030 0.0403 0.0207
 -1.0034 0.0025 -1.0010 -0.1030 -0.0403 -0.0207
 1.0037 -1.0022 0.9988 0.0996 0.0631 -0.0067
 -1.0037 1.0022 -0.9988 -0.0996 -0.0631 0.0067
 1.0022 0.9998 0.0049 0.0541 0.0404 0.0737
 -1.0022 -0.9998 -0.0049 -0.0541 -0.0404 -0.0737
 1.0024 0.0001 0.0027 0.0507 0.0632 0.0463
 1.0027 -0.9996 0.0005 0.0473 0.0860 0.0190
 -1.0027 0.9996 -0.0005 -0.0473 -0.0860 -0.0190

_exptl_transmission_factor_max     ?
_exptl_transmission_factor_min     ?
_diffrn_reflns_av_R_equivalents    0.0573
_diffrn_reflns_av_unetI/netI       0.0496
_diffrn_reflns_Laue_measured_fraction_full  1.000
_diffrn_reflns_Laue_measured_fraction_max  0.957
_diffrn_reflns_limit_h_max         6
_diffrn_reflns_limit_h_min         -10
_diffrn_reflns_limit_k_max         26
_diffrn_reflns_limit_k_min         -28
_diffrn_reflns_limit_l_max         16
_diffrn_reflns_limit_l_min         -15
_diffrn_reflns_number              12603
_diffrn_reflns_point_group_measured_fraction_full  0.916
_diffrn_reflns_point_group_measured_fraction_max  0.831
_diffrn_reflns_theta_full          25.242
_diffrn_reflns_theta_max           30.545
_diffrn_reflns_theta_min           2.056
_diffrn_ambient_environment        air
_diffrn_ambient_temperature        300.00(10)
_diffrn_detector                   'Hybrid Pixel Array Detector'
_diffrn_detector_area_resol_mean   10.0000
_diffrn_measured_fraction_theta_full  1.000
_diffrn_measured_fraction_theta_max  0.957
_diffrn_measurement_details
;
List of Runs (angles in degrees, time in seconds):

  # Type    Start    End  Width  t~exp~   \w     \q     \k     \f   Frames
--------------------------------------------------------------------------
  1  \w      1.00  27.00   0.50    5.28    --   20.00  54.00-180.00   52
  2  \w    -66.00 -36.00   0.50    5.28    --   20.00  54.00  90.00   60
  3  \w     26.00  63.00   0.50    5.28    --   20.00  54.00  90.00   74
  4  \w    -69.00   1.00   0.50    5.28    --   20.00  54.00 -60.00  140
  5  \w     48.00  74.00   0.50    5.28    --   20.00  54.00 -60.00   52
  6  \w    -74.00  17.00   0.50    5.28    --   20.00  54.00  60.00  182
  7  \w    -68.00  54.00   0.50    5.28    --   20.00  54.00 150.00  244
  8  \w    -51.00 -24.00   0.50    5.28    --   20.00  54.00   0.00   54
  9  \w    -62.00 -37.00   0.50    5.28    --   20.00  54.00-180.00   50
;
_diffrn_measurement_device         'two-circle diffractometer'
_diffrn_measurement_device_type    'XtaLAB Mini II'
_diffrn_measurement_method         '\w scans'
_diffrn_orient_matrix_type        
 'CrysAlisPro convention (1999,Acta A55,543-557)'
_diffrn_orient_matrix_UB_11        0.0504547000
_diffrn_orient_matrix_UB_12        0.0033241000
_diffrn_orient_matrix_UB_13        0.0523614000
_diffrn_orient_matrix_UB_21        0.0631154000
_diffrn_orient_matrix_UB_22        -0.0227366000
_diffrn_orient_matrix_UB_23        -0.0230878000
_diffrn_orient_matrix_UB_31        0.0463033000
_diffrn_orient_matrix_UB_32        0.0273852000
_diffrn_orient_matrix_UB_33        -0.0257139000
_diffrn_oxdiff_digest_od_ed
;

;
_diffrn_radiation_monochromator    graphite
_diffrn_radiation_probe            x-ray
_diffrn_radiation_type             'Mo K\a'
_diffrn_radiation_wavelength       0.71073
_diffrn_source                     'fine-focus sealed X-ray tube'
_diffrn_source_type                'Rigaku (Mo) X-ray Source'
_reflns_Friedel_coverage           0.660
_reflns_Friedel_fraction_full      0.822
_reflns_Friedel_fraction_max       0.693
_reflns_number_gt                  2969
_reflns_number_total               4345
_reflns_special_details
;
 Reflections were merged by SHELXL according to the crystal
 class for the calculation of statistics and refinement.
 
 _reflns_Friedel_fraction is defined as the number of unique
 Friedel pairs measured divided by the number that would be
 possible theoretically, ignoring centric projections and
 systematic absences.
;
_reflns_threshold_expression       'I > 2\s(I)'
_computing_cell_refinement         'CrysAlisPro 1.171.44.108a (Rigaku OD, 2025)'
_computing_data_collection        
 'CrysAlisPro system (CCD 44.108a 64-bit (release 25-04-2025))'
_computing_data_reduction          'CrysAlisPro 1.171.44.108a (Rigaku OD, 2025)'
_computing_molecular_graphics      'Olex2 1.5-ac7-014 (Dolomanov et al., 2009)'
_computing_publication_material    'Olex2 1.5-ac7-014 (Dolomanov et al., 2009)'
_computing_structure_refinement    'SHELXL 2019/3 (Sheldrick, 2015)'
_computing_structure_solution      'SHELXD  (Sheldrick, 2008)'
_refine_diff_density_max           0.191
_refine_diff_density_min           -0.169
_refine_diff_density_rms           0.051
_refine_ls_abs_structure_details
;
 Flack x determined using 995 quotients [(I+)-(I-)]/[(I+)+(I-)]
 (Parsons, Flack and Wagner, Acta Cryst. B69 (2013) 249-259).
;
_refine_ls_abs_structure_Flack     5.5(10)
_refine_ls_extinction_coef         0.029(4)
_refine_ls_extinction_expression  
 'Fc^*^=kFc[1+0.001xFc^2^\l^3^/sin(2\q)]^-1/4^'
_refine_ls_extinction_method       'SHELXL-2019/2 (Sheldrick 2019)'
_refine_ls_goodness_of_fit_ref     1.049
_refine_ls_hydrogen_treatment      constr
_refine_ls_matrix_type             full
_refine_ls_number_parameters       218
_refine_ls_number_reflns           4345
_refine_ls_number_restraints       1
_refine_ls_R_factor_all            0.0812
_refine_ls_R_factor_gt             0.0518
_refine_ls_restrained_S_all        1.049
_refine_ls_shift/su_max            0.000
_refine_ls_shift/su_mean           0.000
_refine_ls_structure_factor_coef   Fsqd
_refine_ls_weighting_details      
 'w=1/[\s^2^(Fo^2^)+(0.0790P)^2^] where P=(Fo^2^+2Fc^2^)/3'
_refine_ls_weighting_scheme        calc
_refine_ls_wR_factor_gt            0.1322
_refine_ls_wR_factor_ref           0.1483
_refine_special_details            ?
_olex2_refinement_description
;
1. Fixed Uiso
 At 1.2 times of:
  All C(H) groups
2.a Aromatic/amide H refined with riding coordinates:
 C2(H2), C4(H4), C6(H6), C8(H8), C9(H9), C10(H10), C11(H11), C12(H12),
 C14(H14), C15(H15), C16(H16), C17(H17), C18(H18), C20(H20), C21(H21), C22(H22),
  C23(H23), C24(H24)
;
_atom_sites_solution_hydrogens     geom
_atom_sites_solution_primary       dual
_atom_sites_solution_secondary     ?
loop_
  _atom_site_label
  _atom_site_type_symbol
  _atom_site_fract_x
  _atom_site_fract_y
  _atom_site_fract_z
  _atom_site_U_iso_or_equiv
  _atom_site_adp_type
  _atom_site_occupancy
  _atom_site_site_symmetry_order
  _atom_site_calc_flag
  _atom_site_refinement_flags_posn
  _atom_site_refinement_flags_adp
  _atom_site_refinement_flags_occupancy
  _atom_site_disorder_assembly
  _atom_site_disorder_group
 C1 C 0.7507(3) 0.23126(11) 0.1773(2) 0.0444(6) Uani 1 1 d . . . . .
 C2 C 0.7196(4) 0.23036(10) 0.0555(2) 0.0456(6) Uani 1 1 d . . . . .
 H2 H 0.698969 0.270795 0.016009 0.055 Uiso 1 1 calc R U . . .
 C3 C 0.7188(3) 0.16976(11) -0.0086(2) 0.0433(6) Uani 1 1 d . . . . .
 C4 C 0.7499(3) 0.10971(11) 0.0528(2) 0.0458(6) Uani 1 1 d . . . . .
 H4 H 0.750037 0.069124 0.011419 0.055 Uiso 1 1 calc R U . . .
 C5 C 0.7809(3) 0.10905(11) 0.1750(2) 0.0450(6) Uani 1 1 d . . . . .
 C6 C 0.7807(3) 0.17037(11) 0.2355(2) 0.0468(6) Uani 1 1 d . . . . .
 H6 H 0.801019 0.170630 0.316673 0.056 Uiso 1 1 calc R U . . .
 C7 C 0.7517(3) 0.29634(11) 0.2445(2) 0.0471(6) Uani 1 1 d . . . . .
 C8 C 0.8181(4) 0.35517(12) 0.1935(3) 0.0576(7) Uani 1 1 d . . . . .
 H8 H 0.862935 0.354154 0.116992 0.069 Uiso 1 1 calc R U . . .
 C9 C 0.8175(5) 0.41529(13) 0.2570(3) 0.0711(9) Uani 1 1 d . . . . .
 H9 H 0.861052 0.454384 0.222192 0.085 Uiso 1 1 calc R U . . .
 C10 C 0.7535(4) 0.41756(15) 0.3698(3) 0.0764(10) Uani 1 1 d . . . . .
 H10 H 0.754341 0.458038 0.411472 0.092 Uiso 1 1 calc R U . . .
 C11 C 0.6881(5) 0.36024(15) 0.4218(3) 0.0774(9) Uani 1 1 d . . . . .
 H11 H 0.644502 0.361908 0.498620 0.093 Uiso 1 1 calc R U . . .
 C12 C 0.6869(4) 0.29960(13) 0.3594(3) 0.0620(7) Uani 1 1 d . . . . .
 H12 H 0.642372 0.260900 0.395024 0.074 Uiso 1 1 calc R U . . .
 C13 C 0.6834(3) 0.16919(10) -0.1383(2) 0.0440(5) Uani 1 1 d . . . . .
 C14 C 0.7502(4) 0.21889(13) -0.2129(2) 0.0537(7) Uani 1 1 d . . . . .
 H14 H 0.818035 0.253530 -0.181558 0.064 Uiso 1 1 calc R U . . .
 C15 C 0.7164(5) 0.21720(15) -0.3333(3) 0.0663(8) Uani 1 1 d . . . . .
 H15 H 0.764032 0.250173 -0.382320 0.080 Uiso 1 1 calc R U . . .
 C16 C 0.6131(4) 0.16725(14) -0.3814(3) 0.0666(8) Uani 1 1 d . . . . .
 H16 H 0.589592 0.166769 -0.462174 0.080 Uiso 1 1 calc R U . . .
 C17 C 0.5452(5) 0.11815(14) -0.3089(3) 0.0662(8) Uani 1 1 d . . . . .
 H17 H 0.475025 0.084341 -0.340764 0.079 Uiso 1 1 calc R U . . .
 C18 C 0.5807(4) 0.11873(12) -0.1886(2) 0.0537(7) Uani 1 1 d . . . . .
 H18 H 0.535199 0.084833 -0.140700 0.064 Uiso 1 1 calc R U . . .
 C19 C 0.8163(3) 0.04435(10) 0.2387(2) 0.0471(6) Uani 1 1 d . . . . .
 C20 C 0.9106(4) -0.00768(12) 0.1848(3) 0.0579(7) Uani 1 1 d . . . . .
 H20 H 0.949657 -0.002511 0.107327 0.069 Uiso 1 1 calc R U . . .
 C21 C 0.9466(4) -0.06699(12) 0.2455(3) 0.0696(8) Uani 1 1 d . . . . .
 H21 H 1.008906 -0.101282 0.208279 0.083 Uiso 1 1 calc R U . . .
 C22 C 0.8909(4) -0.07536(14) 0.3598(3) 0.0727(9) Uani 1 1 d . . . . .
 H22 H 0.916321 -0.114994 0.400437 0.087 Uiso 1 1 calc R U . . .
 C23 C 0.7968(4) -0.02467(15) 0.4144(3) 0.0693(8) Uani 1 1 d . . . . .
 H23 H 0.757644 -0.030452 0.491753 0.083 Uiso 1 1 calc R U . . .
 C24 C 0.7602(4) 0.03488(13) 0.3546(3) 0.0586(7) Uani 1 1 d . . . . .
 H24 H 0.697452 0.068828 0.392508 0.070 Uiso 1 1 calc R U . . .

loop_
  _atom_site_aniso_label
  _atom_site_aniso_U_11
  _atom_site_aniso_U_22
  _atom_site_aniso_U_33
  _atom_site_aniso_U_23
  _atom_site_aniso_U_13
  _atom_site_aniso_U_12
 C1 0.0500(14) 0.0358(11) 0.0474(13) -0.0031(10) -0.0011(11) 0.0014(9)
 C2 0.0565(15) 0.0322(10) 0.0481(14) 0.0038(10) 0.0004(11) 0.0020(9)
 C3 0.0487(13) 0.0388(11) 0.0424(13) 0.0011(10) 0.0018(11) 0.0005(9)
 C4 0.0575(15) 0.0338(10) 0.0461(13) -0.0015(10) 0.0023(11) 0.0006(10)
 C5 0.0518(14) 0.0364(11) 0.0468(13) 0.0021(11) -0.0004(11) 0.0009(9)
 C6 0.0565(15) 0.0397(10) 0.0442(13) -0.0006(11) -0.0031(12) 0.0001(9)
 C7 0.0520(14) 0.0387(10) 0.0506(14) -0.0064(11) -0.0090(12) 0.0058(10)
 C8 0.0656(17) 0.0410(12) 0.0661(17) -0.0049(12) -0.0008(15) -0.0003(12)
 C9 0.083(2) 0.0407(12) 0.090(2) -0.0085(16) -0.011(2) 0.0022(13)
 C10 0.100(3) 0.0505(15) 0.079(2) -0.0236(16) -0.022(2) 0.0122(15)
 C11 0.112(3) 0.0681(18) 0.0525(16) -0.0181(16) -0.0094(18) 0.0198(18)
 C12 0.086(2) 0.0501(13) 0.0499(15) -0.0019(13) -0.0080(15) 0.0070(14)
 C13 0.0490(13) 0.0384(10) 0.0447(12) 0.0002(11) 0.0018(12) 0.0039(10)
 C14 0.0631(19) 0.0464(13) 0.0515(15) 0.0051(11) -0.0019(12) -0.0081(12)
 C15 0.087(2) 0.0615(17) 0.0506(16) 0.0104(14) 0.0026(15) -0.0045(15)
 C16 0.088(2) 0.0675(17) 0.0439(14) -0.0018(14) -0.0102(15) 0.0016(16)
 C17 0.077(2) 0.0594(15) 0.0626(17) -0.0063(15) -0.0138(16) -0.0070(14)
 C18 0.0606(17) 0.0470(13) 0.0533(14) 0.0031(11) -0.0022(12) -0.0066(12)
 C19 0.0522(14) 0.0381(10) 0.0511(13) 0.0047(11) -0.0070(12) -0.0022(10)
 C20 0.0644(16) 0.0460(13) 0.0633(16) 0.0040(12) -0.0076(14) 0.0046(11)
 C21 0.0737(19) 0.0471(13) 0.088(2) 0.0048(16) -0.0207(18) 0.0103(12)
 C22 0.079(2) 0.0516(14) 0.088(2) 0.0233(16) -0.0352(19) -0.0049(14)
 C23 0.078(2) 0.0685(16) 0.0614(17) 0.0177(16) -0.0169(16) -0.0158(16)
 C24 0.0676(18) 0.0519(14) 0.0563(17) 0.0048(13) -0.0082(14) -0.0036(12)

_geom_special_details
;
 All esds (except the esd in the dihedral angle between two l.s. planes)
 are estimated using the full covariance matrix.  The cell esds are taken
 into account individually in the estimation of esds in distances, angles
 and torsion angles; correlations between esds in cell parameters are only
 used when they are defined by crystal symmetry.  An approximate (isotropic)
 treatment of cell esds is used for estimating esds involving l.s. planes.
;
loop_
  _geom_bond_atom_site_label_1
  _geom_bond_atom_site_label_2
  _geom_bond_distance
  _geom_bond_site_symmetry_2
  _geom_bond_publ_flag
 C1 C2 1.397(3) . ?
 C1 C6 1.393(3) . ?
 C1 C7 1.496(3) . ?
 C2 H2 0.9300 . ?
 C2 C3 1.402(3) . ?
 C3 C4 1.397(3) . ?
 C3 C13 1.490(3) . ?
 C4 H4 0.9300 . ?
 C4 C5 1.400(3) . ?
 C5 C6 1.394(3) . ?
 C5 C19 1.495(3) . ?
 C6 H6 0.9300 . ?
 C7 C8 1.395(3) . ?
 C7 C12 1.391(4) . ?
 C8 H8 0.9300 . ?
 C8 C9 1.390(3) . ?
 C9 H9 0.9300 . ?
 C9 C10 1.365(5) . ?
 C10 H10 0.9300 . ?
 C10 C11 1.373(5) . ?
 C11 H11 0.9300 . ?
 C11 C12 1.392(4) . ?
 C12 H12 0.9300 . ?
 C13 C14 1.392(3) . ?
 C13 C18 1.391(3) . ?
 C14 H14 0.9300 . ?
 C14 C15 1.385(4) . ?
 C15 H15 0.9300 . ?
 C15 C16 1.377(4) . ?
 C16 H16 0.9300 . ?
 C16 C17 1.373(4) . ?
 C17 H17 0.9300 . ?
 C17 C18 1.386(4) . ?
 C18 H18 0.9300 . ?
 C19 C20 1.397(3) . ?
 C19 C24 1.390(4) . ?
 C20 H20 0.9300 . ?
 C20 C21 1.388(3) . ?
 C21 H21 0.9300 . ?
 C21 C22 1.370(5) . ?
 C22 H22 0.9300 . ?
 C22 C23 1.380(5) . ?
 C23 H23 0.9300 . ?
 C23 C24 1.388(4) . ?
 C24 H24 0.9300 . ?

loop_
  _geom_angle_atom_site_label_1
  _geom_angle_atom_site_label_2
  _geom_angle_atom_site_label_3
  _geom_angle
  _geom_angle_site_symmetry_1
  _geom_angle_site_symmetry_3
  _geom_angle_publ_flag
 C2 C1 C7 120.8(2) . . ?
 C6 C1 C2 118.8(2) . . ?
 C6 C1 C7 120.4(2) . . ?
 C1 C2 H2 119.3 . . ?
 C1 C2 C3 121.3(2) . . ?
 C3 C2 H2 119.3 . . ?
 C2 C3 C13 121.0(2) . . ?
 C4 C3 C2 118.2(2) . . ?
 C4 C3 C13 120.8(2) . . ?
 C3 C4 H4 119.1 . . ?
 C3 C4 C5 121.7(2) . . ?
 C5 C4 H4 119.1 . . ?
 C4 C5 C19 120.9(2) . . ?
 C6 C5 C4 118.3(2) . . ?
 C6 C5 C19 120.8(2) . . ?
 C1 C6 C5 121.6(2) . . ?
 C1 C6 H6 119.2 . . ?
 C5 C6 H6 119.2 . . ?
 C8 C7 C1 120.8(2) . . ?
 C12 C7 C1 120.8(2) . . ?
 C12 C7 C8 118.4(2) . . ?
 C7 C8 H8 119.9 . . ?
 C9 C8 C7 120.1(3) . . ?
 C9 C8 H8 119.9 . . ?
 C8 C9 H9 119.6 . . ?
 C10 C9 C8 120.7(3) . . ?
 C10 C9 H9 119.6 . . ?
 C9 C10 H10 119.9 . . ?
 C9 C10 C11 120.2(3) . . ?
 C11 C10 H10 119.9 . . ?
 C10 C11 H11 120.0 . . ?
 C10 C11 C12 120.0(3) . . ?
 C12 C11 H11 120.0 . . ?
 C7 C12 C11 120.7(3) . . ?
 C7 C12 H12 119.7 . . ?
 C11 C12 H12 119.7 . . ?
 C14 C13 C3 121.5(2) . . ?
 C18 C13 C3 120.6(2) . . ?
 C18 C13 C14 117.9(2) . . ?
 C13 C14 H14 119.7 . . ?
 C15 C14 C13 120.6(3) . . ?
 C15 C14 H14 119.7 . . ?
 C14 C15 H15 119.6 . . ?
 C16 C15 C14 120.7(3) . . ?
 C16 C15 H15 119.6 . . ?
 C15 C16 H16 120.3 . . ?
 C17 C16 C15 119.4(3) . . ?
 C17 C16 H16 120.3 . . ?
 C16 C17 H17 119.8 . . ?
 C16 C17 C18 120.3(3) . . ?
 C18 C17 H17 119.8 . . ?
 C13 C18 H18 119.5 . . ?
 C17 C18 C13 121.1(3) . . ?
 C17 C18 H18 119.5 . . ?
 C20 C19 C5 121.1(2) . . ?
 C24 C19 C5 120.9(2) . . ?
 C24 C19 C20 118.0(2) . . ?
 C19 C20 H20 119.6 . . ?
 C21 C20 C19 120.7(3) . . ?
 C21 C20 H20 119.6 . . ?
 C20 C21 H21 119.8 . . ?
 C22 C21 C20 120.5(3) . . ?
 C22 C21 H21 119.8 . . ?
 C21 C22 H22 120.2 . . ?
 C21 C22 C23 119.7(3) . . ?
 C23 C22 H22 120.2 . . ?
 C22 C23 H23 119.8 . . ?
 C22 C23 C24 120.4(3) . . ?
 C24 C23 H23 119.8 . . ?
 C19 C24 H24 119.6 . . ?
 C23 C24 C19 120.7(3) . . ?
 C23 C24 H24 119.6 . . ?

loop_
  _geom_torsion_atom_site_label_1
  _geom_torsion_atom_site_label_2
  _geom_torsion_atom_site_label_3
  _geom_torsion_atom_site_label_4
  _geom_torsion
  _geom_torsion_site_symmetry_1
  _geom_torsion_site_symmetry_2
  _geom_torsion_site_symmetry_3
  _geom_torsion_site_symmetry_4
  _geom_torsion_publ_flag
 C1 C2 C3 C4 0.1(4) . . . . ?
 C1 C2 C3 C13 179.2(2) . . . . ?
 C1 C7 C8 C9 179.7(3) . . . . ?
 C1 C7 C12 C11 180.0(3) . . . . ?
 C2 C1 C6 C5 0.2(4) . . . . ?
 C2 C1 C7 C8 -36.1(4) . . . . ?
 C2 C1 C7 C12 144.1(3) . . . . ?
 C2 C3 C4 C5 0.1(4) . . . . ?
 C2 C3 C13 C14 39.5(4) . . . . ?
 C2 C3 C13 C18 -140.1(3) . . . . ?
 C3 C4 C5 C6 -0.2(4) . . . . ?
 C3 C4 C5 C19 -179.2(2) . . . . ?
 C3 C13 C14 C15 179.6(3) . . . . ?
 C3 C13 C18 C17 179.2(3) . . . . ?
 C4 C3 C13 C14 -141.4(3) . . . . ?
 C4 C3 C13 C18 39.0(4) . . . . ?
 C4 C5 C6 C1 0.0(4) . . . . ?
 C4 C5 C19 C20 35.2(4) . . . . ?
 C4 C5 C19 C24 -146.4(3) . . . . ?
 C5 C19 C20 C21 178.5(2) . . . . ?
 C5 C19 C24 C23 -178.5(2) . . . . ?
 C6 C1 C2 C3 -0.3(4) . . . . ?
 C6 C1 C7 C8 144.0(3) . . . . ?
 C6 C1 C7 C12 -35.8(4) . . . . ?
 C6 C5 C19 C20 -143.8(3) . . . . ?
 C6 C5 C19 C24 34.6(4) . . . . ?
 C7 C1 C2 C3 179.8(2) . . . . ?
 C7 C1 C6 C5 -179.8(2) . . . . ?
 C7 C8 C9 C10 0.6(5) . . . . ?
 C8 C7 C12 C11 0.2(4) . . . . ?
 C8 C9 C10 C11 -0.3(5) . . . . ?
 C9 C10 C11 C12 0.0(5) . . . . ?
 C10 C11 C12 C7 0.0(5) . . . . ?
 C12 C7 C8 C9 -0.5(4) . . . . ?
 C13 C3 C4 C5 -179.0(2) . . . . ?
 C13 C14 C15 C16 1.4(5) . . . . ?
 C14 C13 C18 C17 -0.4(4) . . . . ?
 C14 C15 C16 C17 -0.9(5) . . . . ?
 C15 C16 C17 C18 -0.2(5) . . . . ?
 C16 C17 C18 C13 0.9(5) . . . . ?
 C18 C13 C14 C15 -0.8(4) . . . . ?
 C19 C5 C6 C1 179.0(2) . . . . ?
 C19 C20 C21 C22 -0.3(4) . . . . ?
 C20 C19 C24 C23 -0.1(4) . . . . ?
 C20 C21 C22 C23 0.7(5) . . . . ?
 C21 C22 C23 C24 -0.7(5) . . . . ?
 C22 C23 C24 C19 0.5(4) . . . . ?
 C24 C19 C20 C21 0.1(4) . . . . ?

_shelx_res_file
;
TITL PBE_CTE_06_300_00 in Pna21 #33
    pbe_cte_06_300_00.res
    created by SHELXL-2019/3 at 17:04:25 on 02-Feb-2026
REM Best SHELXD solution FINAL CC 81.13
REM Fragments: 26
CELL 0.71073 7.635488 19.810386 11.294593 90 90 90
ZERR 2 0.000832 0.001635 0.00102 0 0 0
LATT -1
SYMM -X,-Y,0.5+Z
SYMM 0.5-X,0.5+Y,0.5+Z
SYMM 0.5+X,0.5-Y,+Z
SFAC C H
UNIT 48 36

L.S. 4 0 0
PLAN  1
SIZE 0.33 0.39 0.47
TEMP 27
CONF
fmap 2 53
MORE -1
BOND $H
ACTA
REM <olex2.extras>
REM <HklSrc "%.\\PBE_CTE_06_300_00.hkl">
REM </olex2.extras>

WGHT    0.079000
EXTI    0.028981
FVAR       2.13110
C1    1    0.750657    0.231256    0.177291    11.00000    0.05004    0.03576 =
         0.04738   -0.00310   -0.00106    0.00143
C2    1    0.719577    0.230359    0.055452    11.00000    0.05646    0.03224 =
         0.04813    0.00379    0.00039    0.00200
AFIX  43
H2    2    0.698969    0.270795    0.016009    11.00000   -1.20000
AFIX   0
C3    1    0.718811    0.169755   -0.008600    11.00000    0.04874    0.03877 =
         0.04239    0.00108    0.00183    0.00051
C4    1    0.749913    0.109713    0.052791    11.00000    0.05752    0.03381 =
         0.04614   -0.00146    0.00227    0.00059
AFIX  43
H4    2    0.750037    0.069124    0.011419    11.00000   -1.20000
AFIX   0
C5    1    0.780904    0.109047    0.174987    11.00000    0.05176    0.03644 =
         0.04681    0.00215   -0.00043    0.00087
C6    1    0.780659    0.170368    0.235493    11.00000    0.05649    0.03967 =
         0.04417   -0.00061   -0.00312    0.00010
AFIX  43
H6    2    0.801019    0.170630    0.316673    11.00000   -1.20000
AFIX   0
C7    1    0.751665    0.296336    0.244473    11.00000    0.05202    0.03866 =
         0.05061   -0.00636   -0.00899    0.00578
C8    1    0.818119    0.355169    0.193535    11.00000    0.06556    0.04098 =
         0.06613   -0.00493   -0.00083   -0.00025
AFIX  43
H8    2    0.862935    0.354154    0.116992    11.00000   -1.20000
AFIX   0
C9    1    0.817467    0.415288    0.256968    11.00000    0.08252    0.04073 =
         0.09006   -0.00846   -0.01092    0.00216
AFIX  43
H9    2    0.861052    0.454384    0.222192    11.00000   -1.20000
AFIX   0
C10   1    0.753537    0.417562    0.369765    11.00000    0.09978    0.05052 =
         0.07889   -0.02360   -0.02151    0.01223
AFIX  43
H10   2    0.754341    0.458038    0.411472    11.00000   -1.20000
AFIX   0
C11   1    0.688061    0.360241    0.421781    11.00000    0.11164    0.06811 =
         0.05251   -0.01809   -0.00939    0.01980
AFIX  43
H11   2    0.644502    0.361908    0.498620    11.00000   -1.20000
AFIX   0
C12   1    0.686896    0.299602    0.359441    11.00000    0.08613    0.05012 =
         0.04989   -0.00195   -0.00796    0.00703
AFIX  43
H12   2    0.642372    0.260900    0.395024    11.00000   -1.20000
AFIX   0
C13   1    0.683352    0.169191   -0.138346    11.00000    0.04905    0.03842 =
         0.04466    0.00021    0.00180    0.00395
C14   1    0.750154    0.218892   -0.212911    11.00000    0.06305    0.04641 =
         0.05154    0.00506   -0.00195   -0.00812
AFIX  43
H14   2    0.818035    0.253530   -0.181558    11.00000   -1.20000
AFIX   0
C15   1    0.716403    0.217200   -0.333347    11.00000    0.08667    0.06148 =
         0.05064    0.01037    0.00259   -0.00450
AFIX  43
H15   2    0.764032    0.250173   -0.382320    11.00000   -1.20000
AFIX   0
C16   1    0.613123    0.167245   -0.381389    11.00000    0.08838    0.06747 =
         0.04387   -0.00181   -0.01015    0.00159
AFIX  43
H16   2    0.589592    0.166769   -0.462174    11.00000   -1.20000
AFIX   0
C17   1    0.545205    0.118151   -0.308949    11.00000    0.07652    0.05942 =
         0.06258   -0.00626   -0.01385   -0.00698
AFIX  43
H17   2    0.475025    0.084341   -0.340764    11.00000   -1.20000
AFIX   0
C18   1    0.580721    0.118733   -0.188631    11.00000    0.06064    0.04700 =
         0.05332    0.00315   -0.00216   -0.00660
AFIX  43
H18   2    0.535199    0.084833   -0.140700    11.00000   -1.20000
AFIX   0
C19   1    0.816333    0.044348    0.238729    11.00000    0.05218    0.03806 =
         0.05106    0.00472   -0.00699   -0.00221
C20   1    0.910580   -0.007677    0.184787    11.00000    0.06439    0.04601 =
         0.06326    0.00402   -0.00757    0.00460
AFIX  43
H20   2    0.949657   -0.002511    0.107327    11.00000   -1.20000
AFIX   0
C21   1    0.946554   -0.066986    0.245489    11.00000    0.07374    0.04714 =
         0.08787    0.00475   -0.02070    0.01034
AFIX  43
H21   2    1.008906   -0.101282    0.208279    11.00000   -1.20000
AFIX   0
C22   1    0.890865   -0.075357    0.359812    11.00000    0.07878    0.05164 =
         0.08760    0.02327   -0.03516   -0.00495
AFIX  43
H22   2    0.916321   -0.114994    0.400437    11.00000   -1.20000
AFIX   0
C23   1    0.796762   -0.024667    0.414438    11.00000    0.07807    0.06854 =
         0.06137    0.01765   -0.01692   -0.01585
AFIX  43
H23   2    0.757644   -0.030452    0.491753    11.00000   -1.20000
AFIX   0
C24   1    0.760203    0.034879    0.354631    11.00000    0.06757    0.05194 =
         0.05635    0.00480   -0.00821   -0.00357
AFIX  43
H24   2    0.697452    0.068828    0.392508    11.00000   -1.20000
AFIX   0
HKLF 4




REM  PBE_CTE_06_300_00 in Pna21 #33
REM wR2 = 0.1483, GooF = S = 1.049, Restrained GooF = 1.049 for all data
REM R1 = 0.0518 for 2969 Fo > 4sig(Fo) and 0.0812 for all 4345 data
REM 218 parameters refined using 1 restraints

END

WGHT      0.0790      0.0000

REM Highest difference peak  0.191,  deepest hole -0.169,  1-sigma level  0.051
Q1    1   0.7059  0.2385 -0.3330  11.00000  0.05    0.18
;
_shelx_res_checksum                16095
_shelx_hkl_file
;
   0   0 -15 3.21484 16.4006   5
   0   0 -14-13.2559 14.9306   5
   0   0 -13 10.5746 13.1342   5
   0   0 -12 264.443 25.0289   5
   0   0 -11 5.27812 12.0172   5
   0   0 -10 888.402 57.6157   5
   0   0  -9 0.85258 9.18299   5
   0   0  -8 57.9495 10.8513   5
   0   0  -7 5.61997 8.55686   5
   0   0  -6 17107.0 971.213   5
   0   0  -5 0.79267 5.64661   9
   0   0  -5 12.7509 6.95915   5
   0   0  -5 1.46913 6.65315   7
   0   0  -4 7366.31 402.928   9
   0   0  -4 7246.40 403.072   5
   0   0  -4 6593.20 403.212   7
   0   0  -3 0.29750 4.49263   7
   0   0  -3 0.47409 3.91338   9
   0   0  -2 74700.4 4225.84   7
   0   0   2 70470.2 3986.99   7
   0   0   3 2.01182 2.03774   3
   0   0   3 1.94422 5.93412   7
   0   0   4 8230.85 416.173   7
   0   0   4 7094.92 412.617   3
   0   0   5-5.94237 8.98577   7
   0   0   5 4.37132 3.08426   3
   0   0   6 19557.9 1007.60   7
   0   0   6 17341.9 1002.54   3
   0   0   7 46.7404 12.0587   7
   0   0   8 75.3363 13.3940   7
   0   0   9-1.06084 11.6202   7
   0   0  10 861.608 57.8504   7
   0   0  11 10.9750 14.5156   7
   0   0  12 284.847 26.7195   7
   0   0  13 1.36611 13.1156   7
   0   0  14 12.8649 17.0152   7
   0   0  15 36.1449 17.5713   7
   0   1 -15 81.4492 20.5100   5
   0  -1 -15 128.729 21.1253   5
   0   1 -14 5.89285 15.4830   5
   0  -1 -14-8.73425 15.0214   5
   0   1 -13 5.35896 13.5651   5
   0  -1 -13 1.30474 13.1595   5
   0   1 -12 2.40693 12.3718   5
   0  -1 -12-4.75413 12.6693   5
   0  -1 -11 845.898 55.5758   5
   0   1 -11 806.579 54.9305   5
   0   1 -10-1.86736 10.6674   5
   0  -1 -10-12.8060 11.5245   5
   0  -1  -9 53.5115 10.9368   5
   0   1  -9 75.1580 11.4991   5
   0  -1  -8-5.08901 8.54828   5
   0   1  -8 4.36395 8.20083   5
   0  -1  -7 1661.73 98.6047   5
   0   1  -7 1652.32 98.4587   5
   0   1  -6-1.06900 7.90097   5
   0   1  -6 0.54516 7.00847   7
   0   1  -5 19668.2 1207.29   7
   0   1  -5 21548.7 1207.45   5
   0  -1  -5 23167.6 1208.17   7
   0   1  -5 22418.7 1207.31   9
   0  -1  -5 22207.1 1207.13   9
   0  -1  -5 20707.3 1205.03   6
   0  -1  -4 1.87034 4.23322   9
   0   1  -4 1.28609 4.62212   9
   0  -1  -4 1.12507 2.13403   6
   0   1  -4-3.49283 5.30275   5
   0  -1  -4 10.8829 5.59732   7
   0   1  -4 1.10404 5.00807   7
   0   1  -3 123.765 11.4903   7
   0  -1  -3 174.770 12.4633   7
   0   1  -3 165.454 11.0864   9
   0   1  -3 158.226 11.3037   5
   0   1  -2 0.71449 3.29422   7
   0  -1  -2 2.44034 4.59242   7
   0   1  -2-1.30728 2.89885   9
   0  -1  -2 2.82096 2.16649   3
   0   1  -2-2.52916 3.12046   5
   0  -1  -1 1903.58 11.9407   3
   0   1  -1 1898.96 13.0323   9
   0   1  -1 1654.65 11.8537   7
   0  -1  -1 1556.94 15.0459   7
   0   1   1 3222.98 206.474   7
   0  -1   1 2662.22 206.007   9
   0  -1   1 8571.32 207.153   5
   0   1   1 3322.71 206.040   3
   0  -1   1 2339.99 205.954   7
   0   1   1 7897.52 206.821   8
   0   1   2 2.18827 4.49025   7
   0  -1   2 2.40552 2.90658   5
   0  -1   2 1.95800 2.90631   7
   0   1   2 1.00173 2.04028   3
   0   1   3 174.453 10.7546   3
   0   1   3 143.326 13.4974   7
   0  -1   3 166.399 12.9202   7
   0  -1   4-2.56698 6.71044   7
   0   1   4-2.10103 6.57181   7
   0   1   4 0.16413 2.70603   3
   0  -1   4 1.61363 1.74315   3
   0   1   5 22642.2 1216.21   7
   0  -1   5 23570.1 1216.12   7
   0   1   5 21085.7 1212.40   3
   0  -1   5 21102.2 1211.75   3
   0  -1   6-1.50983 2.51575   3
   0   1   6 3.30240 3.72382   3
   0   1   6 6.87672 10.0101   7
   0  -1   6 11.7614 9.50661   7
   0   1   7 1796.42 108.196   7
   0  -1   7 1799.65 108.837   7
   0   1   8 0.96630 9.47484   7
   0  -1   8-1.00525 10.4114   7
   0   1   9 79.6140 15.7114   7
   0  -1   9 44.6840 13.6986   7
   0  -1  10 5.79369 11.4132   7
   0   1  10 5.66107 11.2431   7
   0   1  11 857.518 59.3056   7
   0  -1  11 886.246 59.4300   7
   0  -1  12 18.3208 13.4715   7
   0   1  12 6.55047 13.7865   7
   0  -1  13 1.40285 13.8121   7
   0   1  13-2.70176 13.0806   7
   0  -1  14 5.75075 15.5465   7
   0   1  14 12.9170 15.8847   7
   0   1  15 76.5051 18.4058   7
   0   1  16 25.3726 19.5372   7
   0  -2 -15 6.37056 16.0028   5
   0   2 -14-7.56169 14.8296   5
   0  -2 -14 2.87766 14.3973   5
   0   2 -13 1.35096 13.1368   5
   0  -2 -13 1.32161 13.5352   5
   0   2 -12 26.6332 14.2324   5
   0  -2 -12 26.6575 12.9137   5
   0  -2 -11-13.2419 12.4562   5
   0   2 -11-7.62006 12.8134   5
   0   2 -10 185.172 18.6430   5
   0  -2 -10 152.455 17.6784   5
   0  -2  -9 0.84283 9.47401   5
   0   2  -9-4.19328 9.80482   5
   0  -2  -8 259.317 20.0220   5
   0   2  -8 214.295 19.1764   5
   0   2  -7-4.94337 7.79461   5
   0   2  -6 1823.66 101.344   5
   0  -2  -6 1621.18 98.2989   6
   0   2  -6 1969.18 101.460   7
   0  -2  -5-6.96433 7.52072   7
   0   2  -5-1.22419 4.88094   9
   0  -2  -5-3.43130 4.84289   9
   0   2  -5-3.86546 6.70863   5
   0   2  -5-0.69288 1.75054   2
   0  -2  -5-2.37880 3.49948   6
   0   2  -5 1.23950 5.18312   7
   0   2  -4 2323.06 115.071   9
   0   2  -4 2061.94 114.953   5
   0   2  -4 1983.34 114.636   7
   0  -2  -3 0.83299 6.01003   7
   0   2  -3 3.09568 3.79818   7
   0   2  -3-0.99797 3.78179   9
   0   2  -3 4.00616 4.32568   5
   0   2  -2 10837.8 597.472   7
   0   2  -2 11235.5 597.691   9
   0  -2  -2 10030.8 598.381   7
   0  -2  -2 10034.1 597.330   3
   0   2  -1 1.52308 1.82594   9
   0  -2  -1 3.61536 2.10226   8
   0  -2  -1 2.89184 2.19765   4
   0  -2  -1-0.85653 1.87221   3
   0  -2  -1 1.28013 2.45350   7
   0   2   0 1638.02 12.4482   4
   0  -2   0 1869.64 11.5607   3
   0   2   1 0.24174 2.13063   4
   0   2   1 1.78948 2.05107   7
   0   2   1 1.17620 1.90887   8
   0   2   1 0.77927 1.95739   3
   0  -2   1-0.09468 1.09749   9
   0   2   2 11084.2 622.736   8
   0   2   2 10914.3 622.643   3
   0  -2   2 10994.2 622.947   5
   0  -2   2 10865.5 622.872   7
   0   2   2 11179.6 623.645   7
   0   2   3 1.57546 3.03802   3
   0  -2   3-3.80047 4.06544   5
   0  -2   3 3.49701 4.48444   7
   0   2   3-2.72440 5.61568   7
   0  -2   3 1.95362 2.56904   6
   0   2   4 2075.75 122.074   3
   0   2   4 2220.58 124.496   7
   0  -2   4 2175.86 122.981   5
   0  -2   4 2122.35 123.947   7
   0   2   5-5.73623 8.52212   7
   0  -2   5-2.54928 8.21301   7
   0   2   5 1.19544 3.94149   3
   0   2   6 1958.84 110.518   7
   0  -2   6 1886.95 110.474   7
   0   2   6 1800.35 106.463   3
   0  -2   7 7.25067 8.96062   7
   0   2   7 1.67062 8.84210   7
   0   2   7 0.87994 3.90578   3
   0  -2   8 282.411 23.5888   7
   0   2   8 253.271 22.5818   7
   0   2   9 12.2535 12.5467   7
   0  -2   9-13.2900 12.8719   7
   0   2  10 161.124 19.5580   7
   0  -2  10 186.929 20.4295   7
   0   2  11 25.5001 15.4565   7
   0  -2  11 27.4833 15.8973   7
   0  -2  12 21.0451 13.2402   7
   0   2  12 30.6457 13.9225   7
   0  -2  13 1.38198 13.5506   7
   0   2  13-1.34342 13.4952   7
   0   2  14 9.96770 17.2735   7
   0   2  15 18.0332 16.6546   7
   0   2  16 23.9196 18.9060   7
   0  -3 -15 59.8700 18.0296   5
   0  -3 -14-14.5894 14.6212   5
   0  -3 -13 33.7247 14.5054   5
   0  -3 -12-19.8365 13.6351   5
   0   3 -12 1.23715 12.7288   5
   0  -3 -11 13.1387 12.3436   5
   0   3 -11 20.9357 12.8419   5
   0  -3 -10-1.93448 11.2467   5
   0   3 -10-9.76279 11.3517   5
   0   3  -9 222.555 20.5171   5
   0  -3  -9 232.539 20.2542   5
   0   3  -8 13.5431 8.62293   5
   0   3  -7 604.028 39.3456   5
   0   3  -6-1.65177 7.17986   5
   0  -3  -6-1.83586 4.30472   6
   0   3  -6 1.89267 7.34200   7
   0   3  -5 206.883 16.0037   5
   0  -3  -5 192.569 16.9483   7
   0   3  -5 215.691 15.5436   9
   0  -3  -5 238.698 15.2026   9
   0   3  -5 166.785 15.2844   7
   0   3  -4 3.64602 4.38805   7
   0   3  -4 4.88942 5.81003   5
   0  -3  -4 5.27310 6.60009   7
   0   3  -4 1.37149 4.49597   9
   0   3  -3 150.231 9.53140   7
   0  -3  -3 116.978 9.47915   3
   0   3  -3 136.495 9.75826   9
   0  -3  -2 3.60473 4.61568   7
   0   3  -2 2.65491 2.87103   7
   0   3  -2-0.36655 3.21276   9
   0  -3  -2 4.05727 3.34745   3
   0  -3  -1 160.617 12.3199   7
   0  -3  -1 193.568 12.3678   4
   0  -3  -1 212.868 12.2702   3
   0   3  -1 195.176 11.6843   3
   0  -3   0-1.00756 1.23822   7
   0  -3   0 2.53064 2.43074   4
   0   3   0-0.60632 2.14886   3
   0  -3   0-0.47786 1.94387   3
   0   3   0 0.30851 1.58946   7
   0  -3   1 211.868 13.2277   3
   0   3   1 204.263 13.8293   3
   0   3   1 215.092 13.5964   7
   0  -3   1 215.086 13.3698   9
   0   3   2-0.73227 3.94082   7
   0   3   2 2.77112 3.34335   4
   0  -3   2-0.15546 2.12930   7
   0   3   2 2.87032 2.92721   8
   0  -3   2 2.67960 2.70275   9
   0   3   2-0.36946 3.21026   3
   0  -3   2 0.26158 1.50393   3
   0  -3   3 162.769 11.6596   7
   0   3   3 172.067 13.0484   7
   0  -3   3 161.731 11.7618   5
   0   3   3 158.153 11.2787   3
   0   3   3 166.364 11.3444   8
   0  -3   4 3.20621 5.00366   7
   0   3   4 3.93967 3.84818   8
   0  -3   4 0.68509 4.60281   5
   0   3   4 1.25413 3.76417   3
   0   3   4-2.96216 6.06780   7
   0  -3   4 5.35251 3.27817   6
   0  -3   5 226.796 15.2437   5
   0  -3   5 194.412 12.3046   6
   0  -3   5 211.874 16.8980   7
   0   3   5 199.307 14.1011   3
   0   3   5 237.915 17.8759   7
   0   3   5 210.509 14.3940   8
   0   3   6-0.62192 4.71234   3
   0   3   6 14.3489 11.2054   7
   0  -3   6-4.52678 12.1054   7
   0   3   7 578.170 37.3502   3
   0   3   7 665.433 41.7225   7
   0  -3   7 675.918 42.2766   7
   0   3   8 0.91526 9.33802   7
   0  -3   8-3.04193 10.3056   7
   0  -3   9 251.534 24.2434   7
   0   3   9 269.973 24.0254   7
   0  -3  10 2.33251 11.3453   7
   0   3  10 8.84508 10.7560   7
   0  -3  11 35.2735 15.5465   7
   0   3  11 29.2687 16.4450   7
   0  -3  12 6.47266 12.2122   7
   0   3  12-7.58312 13.2345   7
   0   3  13 10.7992 13.8381   7
   0   3  14 8.66178 16.8838   7
   0   3  15 42.6307 17.4413   7
   0  -4 -15 3.17748 15.9606   5
   0  -4 -14 25.3302 15.2112   5
   0  -4 -13-20.9464 15.4423   5
   0  -4 -12 40.6049 13.9766   5
   0  -4 -11-4.39317 12.1122   5
   0  -4 -10 254.354 23.1964   5
   0   4 -10 268.115 23.8051   5
   0   4  -9 4.43076 10.2414   5
   0   4  -8 191.871 17.7694   5
   0   4  -7-0.67329 7.77908   5
   0   4  -6 110.322 10.8918   7
   0   4  -6 139.664 12.8039   5
   0  -4  -5 3.21937 10.1223   7
   0   4  -5 3.71690 4.62821   7
   0   4  -5-9.50848 6.33164   9
   0  -4  -5-2.30037 4.69989   9
   0   4  -4 36.4579 5.47741   7
   0  -4  -4 25.3441 8.17085   7
   0   4  -4 47.7452 6.30202   9
   0   4  -3-1.32159 3.22623   7
   0  -4  -3 0.85904 4.55885   8
   0  -4  -3 0.75564 3.83007   3
   0  -4  -3 0.92667 5.64787   7
   0   4  -3 0.80536 3.84367   9
   0   4  -2 170.007 11.1054   7
   0   4  -2 174.535 11.4444   9
   0  -4  -2 152.595 11.5396   3
   0  -4  -2 188.893 12.0230   8
   0  -4  -2 179.757 12.1588   4
   0  -4  -2 170.222 12.6738   7
   0   4  -1 1.19304 2.70656   3
   0  -4  -1 5.86408 3.17530   3
   0  -4  -1 0.49023 2.49797   7
   0  -4  -1 6.08251 3.74641   4
   0  -4   0 6538.92 343.739   4
   0   4   0 7444.17 344.114   4
   0  -4   0 6390.99 343.627   3
   0   4   0 6304.55 343.608   3
   0  -4   0 5342.67 342.933   7
   0   4   0 5778.80 343.107   7
   0   4   1 7.82182 3.22893   4
   0  -4   1 4.80967 2.31293   9
   0   4   1 0.39422 1.68521   1
   0  -4   1 0.79091 1.81676   3
   0   4   1-1.95420 3.34836   3
   0   4   1 5.09080 2.87131   7
   0  -4   2 193.115 10.4113   3
   0   4   2 181.619 11.7088   3
   0   4   2 108.030 11.2920   4
   0  -4   2 168.307 10.7901   7
   0  -4   2 156.527 10.9090   9
   0   4   2 171.663 11.9123   7
   0  -4   3-9.38451 3.27023   7
   0  -4   3 0.62539 1.61886   3
   0   4   3 2.87051 3.86489   3
   0  -4   3 0.59959 4.43194   5
   0   4   3 1.44227 4.78919   7
   0   4   3 0.75169 3.60187   8
   0   4   3-1.12269 3.96418   4
   0   4   4 35.4140 5.32838   8
   0   4   4 42.1501 7.41401   7
   0  -4   4 31.3735 5.87983   5
   0  -4   4 48.2302 6.36635   7
   0   4   4 37.6875 5.59577   3
   0  -4   5-1.47240 4.60835   6
   0   4   5-5.27579 10.4508   7
   0   4   5-4.55027 5.77287   3
   0  -4   5 4.70237 5.29412   5
   0   4   5-0.34509 4.06971   8
   0  -4   6 143.243 18.1751   7
   0   4   6 166.163 16.0182   7
   0   4   6 142.054 11.3946   8
   0   4   6 125.098 10.9609   3
   0   4   7-2.32756 4.70372   3
   0  -4   7 3.51222 8.57416   7
   0   4   7-1.59301 8.21902   7
   0  -4   8 196.715 19.7938   7
   0   4   8 208.803 19.2963   7
   0  -4   9 13.4808 11.6880   7
   0   4   9 4.00757 11.1649   7
   0  -4  10 276.312 25.0994   7
   0   4  10 253.625 24.9510   7
