Repository: Slapgravel/materials-tools

File: spectroscopy/CTE/3PB/3PB_CTE_400.cif (part 1 of 12)
data_pbe_cte_11_400_00
_audit_creation_date               2026-02-02
_audit_creation_method
;
Olex2 1.5-ac7-014
(compiled 2025.02.27 svn.r6f4c0eaf for Rigaku Oxford Diffraction, GUI svn.r7171)
;
_shelx_SHELXL_version_number       '2019/3'
_audit_contact_author_address      ?
_audit_contact_author_email        ?
_audit_contact_author_name         ''
_audit_contact_author_phone        ?
_publ_contact_author_id_orcid      ?
_publ_section_references
;
Dolomanov, O.V., Bourhis, L.J., Gildea, R.J, Howard, J.A.K. & Puschmann, H.
 (2009), J. Appl. Cryst. 42, 339-341.

Sheldrick, G.M. (2008). Acta Cryst. A64, 112-122.

Sheldrick, G.M. (2015). Acta Cryst. C71, 3-8.
;
_chemical_name_common              ?
_chemical_name_systematic          ?
_chemical_formula_moiety           '2(C24 H18)'
_chemical_formula_sum              'C48 H36'
_chemical_formula_weight           612.77
_chemical_absolute_configuration   ?
_chemical_melting_point            ?
_chemical_oxdiff_formula           C24H18
loop_
  _atom_type_symbol
  _atom_type_description
  _atom_type_scat_dispersion_real
  _atom_type_scat_dispersion_imag
  _atom_type_scat_source
 'C' 'C' 0.0033 0.0016 'International Tables Vol C Tables 4.2.6.8 and 6.1.1.4'
 'H' 'H' 0.0000 0.0000 'International Tables Vol C Tables 4.2.6.8 and 6.1.1.4'

_shelx_space_group_comment
;
The symmetry employed for this shelxl refinement is uniquely defined
by the following loop, which should always be used as a source of
symmetry information in preference to the above space-group names.
They are only intended as comments.
;
_space_group_crystal_system        'orthorhombic'
_space_group_IT_number             33
_space_group_name_H-M_alt          'P n a 21'
_space_group_name_Hall             'P 2c -2n'
loop_
  _space_group_symop_operation_xyz
 'x, y, z'
 '-x, -y, z+1/2'
 '-x+1/2, y+1/2, z+1/2'
 'x+1/2, -y+1/2, z'

_cell_length_a                     7.7181(8)
_cell_length_b                     19.7976(15)
_cell_length_c                     11.2778(11)
_cell_angle_alpha                  90
_cell_angle_beta                   90
_cell_angle_gamma                  90
_cell_volume                       1723.2(3)
_cell_formula_units_Z              2
_cell_measurement_reflns_used      3104
_cell_measurement_temperature      400.00(10)
_cell_measurement_theta_max        26.1510
_cell_measurement_theta_min        2.1140
_shelx_estimated_absorpt_T_max     ?
_shelx_estimated_absorpt_T_min     ?
_exptl_absorpt_coefficient_mu      0.067
_exptl_absorpt_correction_T_max    1.00000
_exptl_absorpt_correction_T_min    0.56872
_exptl_absorpt_correction_type     multi-scan
_exptl_absorpt_process_details
;
CrysAlisPro 1.171.44.108a (Rigaku Oxford Diffraction, 2025)
Empirical absorption correction using spherical harmonics,
implemented in SCALE3 ABSPACK scaling algorithm.
;
_exptl_absorpt_special_details     ?
_exptl_crystal_colour              ?
_exptl_crystal_density_diffrn      1.181
_exptl_crystal_density_meas        ?
_exptl_crystal_density_method      ?
_exptl_crystal_description         ?
_exptl_crystal_F_000               648
_exptl_crystal_size_max            ?
_exptl_crystal_size_mid            ?
_exptl_crystal_size_min            ?
_exptl_transmission_factor_max     ?
_exptl_transmission_factor_min     ?
_diffrn_reflns_av_R_equivalents    0.1224
_diffrn_reflns_av_unetI/netI       0.0977
_diffrn_reflns_Laue_measured_fraction_full  0.981
_diffrn_reflns_Laue_measured_fraction_max  0.915
_diffrn_reflns_limit_h_max         10
_diffrn_reflns_limit_h_min         -8
_diffrn_reflns_limit_k_max         28
_diffrn_reflns_limit_k_min         -25
_diffrn_reflns_limit_l_max         12
_diffrn_reflns_limit_l_min         -15
_diffrn_reflns_number              12813
_diffrn_reflns_point_group_measured_fraction_full  0.837
_diffrn_reflns_point_group_measured_fraction_max  0.728
_diffrn_reflns_theta_full          25.242
_diffrn_reflns_theta_max           30.778
_diffrn_reflns_theta_min           2.057
_diffrn_ambient_environment        air
_diffrn_ambient_temperature        400.00(10)
_diffrn_detector                   'Hybrid Pixel Array Detector'
_diffrn_detector_area_resol_mean   10.0000
_diffrn_measured_fraction_theta_full  0.981
_diffrn_measured_fraction_theta_max  0.915
_diffrn_measurement_details
;
List of Runs (angles in degrees, time in seconds):

  # Type    Start    End  Width  t~exp~   \w     \q     \k     \f   Frames
--------------------------------------------------------------------------
  1  \w      1.00  27.00   0.50    5.28    --   20.00  54.00-180.00   52
  2  \w    -66.00 -36.00   0.50    5.28    --   20.00  54.00  90.00   60
  3  \w     26.00  63.00   0.50    5.28    --   20.00  54.00  90.00   74
  4  \w    -69.00   1.00   0.50    5.28    --   20.00  54.00 -60.00  140
  5  \w     48.00  74.00   0.50    5.28    --   20.00  54.00 -60.00   52
  6  \w    -74.00  17.00   0.50    5.28    --   20.00  54.00  60.00  182
  7  \w    -68.00  54.00   0.50    5.28    --   20.00  54.00 150.00  244
  8  \w    -51.00 -24.00   0.50    5.28    --   20.00  54.00   0.00   54
  9  \w    -62.00 -37.00   0.50    5.28    --   20.00  54.00-180.00   50
;
_diffrn_measurement_device         'two-circle diffractometer'
_diffrn_measurement_device_type    'XtaLAB Mini II'
_diffrn_measurement_method         '\w scans'
_diffrn_orient_matrix_type        
 'CrysAlisPro convention (1999,Acta A55,543-557)'
_diffrn_orient_matrix_UB_11        -0.0686837000
_diffrn_orient_matrix_UB_12        0.0148349000
_diffrn_orient_matrix_UB_13        -0.0325212000
_diffrn_orient_matrix_UB_21        -0.0356166000
_diffrn_orient_matrix_UB_22        -0.0324460000
_diffrn_orient_matrix_UB_23        -0.0106388000
_diffrn_orient_matrix_UB_31        -0.0498896000
_diffrn_orient_matrix_UB_32        0.0024886000
_diffrn_orient_matrix_UB_33        0.0527757000
_diffrn_oxdiff_digest_od_ed
;

;
_diffrn_radiation_monochromator    graphite
_diffrn_radiation_probe            x-ray
_diffrn_radiation_type             'Mo K\a'
_diffrn_radiation_wavelength       0.71073
_diffrn_source                     'fine-focus sealed X-ray tube'
_diffrn_source_type                'Rigaku (Mo) X-ray Source'
_reflns_Friedel_coverage           0.521
_reflns_Friedel_fraction_full      0.675
_reflns_Friedel_fraction_max       0.523
_reflns_number_gt                  1895
_reflns_number_total               3927
_reflns_special_details
;
 Reflections were merged by SHELXL according to the crystal
 class for the calculation of statistics and refinement.
 
 _reflns_Friedel_fraction is defined as the number of unique
 Friedel pairs measured divided by the number that would be
 possible theoretically, ignoring centric projections and
 systematic absences.
;
_reflns_threshold_expression       'I > 2\s(I)'
_computing_cell_refinement         'CrysAlisPro 1.171.44.108a (Rigaku OD, 2025)'
_computing_data_collection        
 'CrysAlisPro system (CCD 44.108a 64-bit (release 25-04-2025))'
_computing_data_reduction          'CrysAlisPro 1.171.44.108a (Rigaku OD, 2025)'
_computing_molecular_graphics      'Olex2 1.5-ac7-014 (Dolomanov et al., 2009)'
_computing_publication_material    'Olex2 1.5-ac7-014 (Dolomanov et al., 2009)'
_computing_structure_refinement    'SHELXL 2019/3 (Sheldrick, 2015)'
_computing_structure_solution      'SHELXD  (Sheldrick, 2008)'
_refine_diff_density_max           0.339
_refine_diff_density_min           -0.240
_refine_diff_density_rms           0.080
_refine_ls_abs_structure_details
;
 Flack x determined using 517 quotients [(I+)-(I-)]/[(I+)+(I-)]
 (Parsons, Flack and Wagner, Acta Cryst. B69 (2013) 249-259).
;
_refine_ls_abs_structure_Flack     -10.0(10)
_refine_ls_extinction_coef         0.060(12)
_refine_ls_extinction_expression  
 'Fc^*^=kFc[1+0.001xFc^2^\l^3^/sin(2\q)]^-1/4^'
_refine_ls_extinction_method       'SHELXL-2019/2 (Sheldrick 2019)'
_refine_ls_goodness_of_fit_ref     0.958
_refine_ls_hydrogen_treatment      constr
_refine_ls_matrix_type             full
_refine_ls_number_parameters       218
_refine_ls_number_reflns           3927
_refine_ls_number_restraints       1
_refine_ls_R_factor_all            0.1381
_refine_ls_R_factor_gt             0.0794
_refine_ls_restrained_S_all        0.958
_refine_ls_shift/su_max            0.000
_refine_ls_shift/su_mean           0.000
_refine_ls_structure_factor_coef   Fsqd
_refine_ls_weighting_details      
 'w=1/[\s^2^(Fo^2^)+(0.1712P)^2^] where P=(Fo^2^+2Fc^2^)/3'
_refine_ls_weighting_scheme        calc
_refine_ls_wR_factor_gt            0.2076
_refine_ls_wR_factor_ref           0.2871
_refine_special_details            ?
_olex2_refinement_description
;
1. Fixed Uiso
 At 1.2 times of:
  All C(H) groups
2.a Aromatic/amide H refined with riding coordinates:
 C2(H2), C4(H4), C6(H6), C8(H8), C9(H9), C10(H10), C11(H11), C12(H12),
 C14(H14), C15(H15), C16(H16), C17(H17), C18(H18), C20(H20), C21(H21), C22(H22),
  C23(H23), C24(H24)
;
_atom_sites_solution_hydrogens     geom
_atom_sites_solution_primary       dual
_atom_sites_solution_secondary     ?
loop_
  _atom_site_label
  _atom_site_type_symbol
  _atom_site_fract_x
  _atom_site_fract_y
  _atom_site_fract_z
  _atom_site_U_iso_or_equiv
  _atom_site_adp_type
  _atom_site_occupancy
  _atom_site_site_symmetry_order
  _atom_site_calc_flag
  _atom_site_refinement_flags_posn
  _atom_site_refinement_flags_adp
  _atom_site_refinement_flags_occupancy
  _atom_site_disorder_assembly
  _atom_site_disorder_group
 C1 C 0.2815(7) 0.8909(2) 0.3853(5) 0.0677(12) Uani 1 1 d . . . . .
 C2 C 0.2507(6) 0.8901(2) 0.2650(5) 0.0660(12) Uani 1 1 d . . . . .
 H2 H 0.251127 0.930788 0.223682 0.079 Uiso 1 1 calc R U . . .
 C3 C 0.2191(6) 0.8305(2) 0.2033(5) 0.0647(12) Uani 1 1 d . . . . .
 C4 C 0.2204(7) 0.7695(2) 0.2677(4) 0.0671(13) Uani 1 1 d . . . . .
 H4 H 0.200591 0.728919 0.228351 0.081 Uiso 1 1 calc R U . . .
 C5 C 0.2508(6) 0.7691(2) 0.3886(5) 0.0668(12) Uani 1 1 d . . . . .
 C6 C 0.2811(7) 0.8295(2) 0.4472(5) 0.0701(12) Uani 1 1 d . . . . .
 H6 H 0.301416 0.829221 0.528482 0.084 Uiso 1 1 calc R U . . .
 C7 C 0.3170(7) 0.9549(2) 0.4504(5) 0.0728(12) Uani 1 1 d . . . . .
 C8 C 0.4093(7) 1.0070(2) 0.3961(6) 0.0877(15) Uani 1 1 d . . . . .
 H8 H 0.446919 1.001967 0.318227 0.105 Uiso 1 1 calc R U . . .
 C9 C 0.4458(9) 1.0664(2) 0.4571(8) 0.1043(19) Uani 1 1 d . . . . .
 H9 H 0.508300 1.100630 0.420264 0.125 Uiso 1 1 calc R U . . .
 C10 C 0.3904(10) 1.0742(3) 0.5700(8) 0.111(2) Uani 1 1 d . . . . .
 H10 H 0.415519 1.113828 0.610850 0.134 Uiso 1 1 calc R U . . .
 C11 C 0.2964(10) 1.0236(3) 0.6251(7) 0.103(2) Uani 1 1 d . . . . .
 H11 H 0.257497 1.029180 0.702514 0.124 Uiso 1 1 calc R U . . .
 C12 C 0.2607(8) 0.9645(3) 0.5637(5) 0.0871(16) Uani 1 1 d . . . . .
 H12 H 0.196925 0.930725 0.600699 0.105 Uiso 1 1 calc R U . . .
 C13 C 0.1832(6) 0.8307(2) 0.0750(5) 0.0673(11) Uani 1 1 d . . . . .
 C14 C 0.0813(8) 0.8809(2) 0.0241(5) 0.0819(15) Uani 1 1 d . . . . .
 H14 H 0.035756 0.914945 0.071468 0.098 Uiso 1 1 calc R U . . .
 C15 C 0.0471(9) 0.8806(3) -0.0959(7) 0.1010(19) Uani 1 1 d . . . . .
 H15 H -0.022462 0.914337 -0.128072 0.121 Uiso 1 1 calc R U . . .
 C16 C 0.1127(9) 0.8322(3) -0.1679(6) 0.1001(19) Uani 1 1 d . . . . .
 H16 H 0.087355 0.831907 -0.248530 0.120 Uiso 1 1 calc R U . . .
 C17 C 0.2164(10) 0.7841(3) -0.1197(6) 0.100(2) Uani 1 1 d . . . . .
 H17 H 0.265918 0.751840 -0.169183 0.119 Uiso 1 1 calc R U . . .
 C18 C 0.2506(8) 0.7814(3) -0.0001(5) 0.0824(16) Uani 1 1 d . . . . .
 H18 H 0.318542 0.746775 0.030607 0.099 Uiso 1 1 calc R U . . .
 C19 C 0.2525(6) 0.7039(2) 0.4550(5) 0.0707(13) Uani 1 1 d . . . . .
 C20 C 0.3203(8) 0.6457(2) 0.4057(6) 0.0876(16) Uani 1 1 d . . . . .
 H20 H 0.368004 0.646797 0.329986 0.105 Uiso 1 1 calc R U . . .
 C21 C 0.3172(10) 0.5861(3) 0.4686(7) 0.109(2) Uani 1 1 d . . . . .
 H21 H 0.360409 0.546943 0.433921 0.130 Uiso 1 1 calc R U . . .
 C22 C 0.2520(9) 0.5834(3) 0.5807(7) 0.113(2) Uani 1 1 d . . . . .
 H22 H 0.251729 0.542879 0.622294 0.135 Uiso 1 1 calc R U . . .
 C23 C 0.1881(11) 0.6398(3) 0.6310(7) 0.112(2) Uani 1 1 d . . . . .
 H23 H 0.144118 0.637903 0.707651 0.134 Uiso 1 1 calc R U . . .
 C24 C 0.1870(9) 0.7008(3) 0.5698(5) 0.0932(16) Uani 1 1 d . . . . .
 H24 H 0.142476 0.739378 0.605513 0.112 Uiso 1 1 calc R U . . .

loop_
  _atom_site_aniso_label
  _atom_site_aniso_U_11
  _atom_site_aniso_U_22
  _atom_site_aniso_U_33
  _atom_site_aniso_U_23
  _atom_site_aniso_U_13
  _atom_site_aniso_U_12
 C1 0.082(3) 0.056(2) 0.065(3) -0.0024(19) -0.003(2) 0.0006(18)
 C2 0.084(3) 0.051(2) 0.064(3) 0.0031(17) -0.003(2) -0.0031(19)
 C3 0.074(3) 0.058(2) 0.062(3) 0.0003(18) 0.000(2) -0.0029(19)
 C4 0.082(3) 0.055(2) 0.065(4) -0.0058(18) -0.002(2) 0.0014(19)
 C5 0.081(3) 0.057(3) 0.062(3) 0.0048(18) -0.002(2) -0.0013(19)
 C6 0.088(3) 0.060(2) 0.062(3) 0.004(2) -0.006(3) 0.0003(19)
 C7 0.085(3) 0.062(2) 0.071(3) -0.005(2) -0.009(3) 0.005(2)
 C8 0.091(3) 0.072(3) 0.101(4) 0.002(3) -0.006(3) -0.006(3)
 C9 0.117(4) 0.069(3) 0.127(6) -0.003(3) -0.028(4) -0.010(3)
 C10 0.119(5) 0.077(3) 0.138(6) -0.031(4) -0.054(5) 0.015(3)
 C11 0.123(5) 0.097(4) 0.089(5) -0.024(4) -0.025(4) 0.024(4)
 C12 0.104(4) 0.077(3) 0.080(4) -0.006(3) -0.009(3) 0.002(2)
 C13 0.079(3) 0.061(2) 0.062(3) -0.0011(19) -0.001(3) -0.002(2)
 C14 0.097(4) 0.072(3) 0.076(4) -0.001(2) -0.007(3) 0.004(3)
 C15 0.109(4) 0.087(4) 0.107(5) 0.013(3) -0.029(4) 0.008(3)
 C16 0.137(5) 0.100(4) 0.063(4) -0.001(3) -0.008(4) 0.007(4)
 C17 0.131(5) 0.093(4) 0.074(5) -0.016(3) 0.002(4) 0.011(4)
 C18 0.098(4) 0.075(3) 0.074(4) -0.012(2) -0.004(3) 0.008(3)
 C19 0.081(3) 0.060(2) 0.071(3) 0.011(2) -0.009(3) -0.009(2)
 C20 0.104(4) 0.064(3) 0.095(4) 0.009(2) 0.000(3) -0.008(3)
 C21 0.121(5) 0.069(3) 0.137(7) 0.012(4) -0.009(5) 0.000(3)
 C22 0.141(6) 0.078(4) 0.119(6) 0.036(4) -0.017(5) -0.021(4)
 C23 0.155(6) 0.096(4) 0.084(5) 0.021(3) -0.012(4) -0.026(4)
 C24 0.125(4) 0.078(3) 0.076(4) 0.007(3) -0.007(4) -0.010(3)

_geom_special_details
;
 All esds (except the esd in the dihedral angle between two l.s. planes)
 are estimated using the full covariance matrix.  The cell esds are taken
 into account individually in the estimation of esds in distances, angles
 and torsion angles; correlations between esds in cell parameters are only
 used when they are defined by crystal symmetry.  An approximate (isotropic)
 treatment of cell esds is used for estimating esds involving l.s. planes.
;
loop_
  _geom_bond_atom_site_label_1
  _geom_bond_atom_site_label_2
  _geom_bond_distance
  _geom_bond_site_symmetry_2
  _geom_bond_publ_flag
 C1 C2 1.377(7) . ?
 C1 C6 1.402(6) . ?
 C1 C7 1.490(6) . ?
 C2 H2 0.9300 . ?
 C2 C3 1.393(6) . ?
 C3 C4 1.409(6) . ?
 C3 C13 1.473(7) . ?
 C4 H4 0.9300 . ?
 C4 C5 1.384(7) . ?
 C5 C6 1.385(6) . ?
 C5 C19 1.493(6) . ?
 C6 H6 0.9300 . ?
 C7 C8 1.396(7) . ?
 C7 C12 1.363(8) . ?
 C8 H8 0.9300 . ?
 C8 C9 1.391(8) . ?
 C9 H9 0.9300 . ?
 C9 C10 1.352(11) . ?
 C10 H10 0.9300 . ?
 C10 C11 1.384(10) . ?
 C11 H11 0.9300 . ?
 C11 C12 1.387(8) . ?
 C12 H12 0.9300 . ?
 C13 C14 1.391(7) . ?
 C13 C18 1.393(7) . ?
 C14 H14 0.9300 . ?
 C14 C15 1.379(8) . ?
 C15 H15 0.9300 . ?
 C15 C16 1.354(8) . ?
 C16 H16 0.9300 . ?
 C16 C17 1.358(9) . ?
 C17 H17 0.9300 . ?
 C17 C18 1.376(8) . ?
 C18 H18 0.9300 . ?
 C19 C20 1.383(7) . ?
 C19 C24 1.391(8) . ?
 C20 H20 0.9300 . ?
 C20 C21 1.377(7) . ?
 C21 H21 0.9300 . ?
 C21 C22 1.361(11) . ?
 C22 H22 0.9300 . ?
 C22 C23 1.344(10) . ?
 C23 H23 0.9300 . ?
 C23 C24 1.391(8) . ?
 C24 H24 0.9300 . ?

loop_
  _geom_angle_atom_site_label_1
  _geom_angle_atom_site_label_2
  _geom_angle_atom_site_label_3
  _geom_angle
  _geom_angle_site_symmetry_1
  _geom_angle_site_symmetry_3
  _geom_angle_publ_flag
 C2 C1 C6 118.8(4) . . ?
 C2 C1 C7 121.7(4) . . ?
 C6 C1 C7 119.5(4) . . ?
 C1 C2 H2 119.0 . . ?
 C1 C2 C3 122.1(4) . . ?
 C3 C2 H2 119.0 . . ?
 C2 C3 C4 117.9(5) . . ?
 C2 C3 C13 121.4(4) . . ?
 C4 C3 C13 120.7(4) . . ?
 C3 C4 H4 119.6 . . ?
 C5 C4 C3 120.9(4) . . ?
 C5 C4 H4 119.6 . . ?
 C4 C5 C6 119.7(4) . . ?
 C4 C5 C19 120.0(4) . . ?
 C6 C5 C19 120.3(5) . . ?
 C1 C6 H6 119.7 . . ?
 C5 C6 C1 120.7(5) . . ?
 C5 C6 H6 119.7 . . ?
 C8 C7 C1 120.4(5) . . ?
 C12 C7 C1 121.5(5) . . ?
 C12 C7 C8 118.0(5) . . ?
 C7 C8 H8 119.6 . . ?
 C9 C8 C7 120.8(6) . . ?
 C9 C8 H8 119.6 . . ?
 C8 C9 H9 120.0 . . ?
 C10 C9 C8 119.9(6) . . ?
 C10 C9 H9 120.0 . . ?
 C9 C10 H10 119.8 . . ?
 C9 C10 C11 120.4(6) . . ?
 C11 C10 H10 119.8 . . ?
 C10 C11 H11 120.3 . . ?
 C10 C11 C12 119.4(7) . . ?
 C12 C11 H11 120.3 . . ?
 C7 C12 C11 121.6(6) . . ?
 C7 C12 H12 119.2 . . ?
 C11 C12 H12 119.2 . . ?
 C14 C13 C3 120.9(5) . . ?
 C14 C13 C18 117.4(5) . . ?
 C18 C13 C3 121.6(5) . . ?
 C13 C14 H14 119.6 . . ?
 C15 C14 C13 120.7(5) . . ?
 C15 C14 H14 119.6 . . ?
 C14 C15 H15 119.4 . . ?
 C16 C15 C14 121.3(6) . . ?
 C16 C15 H15 119.4 . . ?
 C15 C16 H16 120.8 . . ?
 C15 C16 C17 118.5(6) . . ?
 C17 C16 H16 120.8 . . ?
 C16 C17 H17 118.9 . . ?
 C16 C17 C18 122.2(6) . . ?
 C18 C17 H17 118.9 . . ?
 C13 C18 H18 120.1 . . ?
 C17 C18 C13 119.8(6) . . ?
 C17 C18 H18 120.1 . . ?
 C20 C19 C5 121.5(5) . . ?
 C20 C19 C24 118.3(5) . . ?
 C24 C19 C5 120.2(5) . . ?
 C19 C20 H20 120.0 . . ?
 C21 C20 C19 120.0(6) . . ?
 C21 C20 H20 120.0 . . ?
 C20 C21 H21 119.4 . . ?
 C22 C21 C20 121.2(6) . . ?
 C22 C21 H21 119.4 . . ?
 C21 C22 H22 120.2 . . ?
 C23 C22 C21 119.7(6) . . ?
 C23 C22 H22 120.2 . . ?
 C22 C23 H23 119.6 . . ?
 C22 C23 C24 120.9(8) . . ?
 C24 C23 H23 119.6 . . ?
 C19 C24 C23 119.9(6) . . ?
 C19 C24 H24 120.1 . . ?
 C23 C24 H24 120.1 . . ?

loop_
  _geom_torsion_atom_site_label_1
  _geom_torsion_atom_site_label_2
  _geom_torsion_atom_site_label_3
  _geom_torsion_atom_site_label_4
  _geom_torsion
  _geom_torsion_site_symmetry_1
  _geom_torsion_site_symmetry_2
  _geom_torsion_site_symmetry_3
  _geom_torsion_site_symmetry_4
  _geom_torsion_publ_flag
 C1 C2 C3 C4 -0.4(8) . . . . ?
 C1 C2 C3 C13 178.9(5) . . . . ?
 C1 C7 C8 C9 -178.7(5) . . . . ?
 C1 C7 C12 C11 178.8(5) . . . . ?
 C2 C1 C6 C5 0.2(8) . . . . ?
 C2 C1 C7 C8 -34.7(7) . . . . ?
 C2 C1 C7 C12 145.1(5) . . . . ?
 C2 C3 C4 C5 0.5(8) . . . . ?
 C2 C3 C13 C14 -39.1(7) . . . . ?
 C2 C3 C13 C18 140.3(5) . . . . ?
 C3 C4 C5 C6 -0.3(8) . . . . ?
 C3 C4 C5 C19 -179.7(5) . . . . ?
 C3 C13 C14 C15 -179.5(6) . . . . ?
 C3 C13 C18 C17 -178.9(6) . . . . ?
 C4 C3 C13 C14 140.1(5) . . . . ?
 C4 C3 C13 C18 -40.4(8) . . . . ?
 C4 C5 C6 C1 -0.1(8) . . . . ?
 C4 C5 C19 C20 37.0(7) . . . . ?
 C4 C5 C19 C24 -143.8(5) . . . . ?
 C5 C19 C20 C21 -178.9(5) . . . . ?
 C5 C19 C24 C23 179.7(6) . . . . ?
 C6 C1 C2 C3 0.1(8) . . . . ?
 C6 C1 C7 C8 144.5(5) . . . . ?
 C6 C1 C7 C12 -35.6(7) . . . . ?
 C6 C5 C19 C20 -142.4(5) . . . . ?
 C6 C5 C19 C24 36.8(7) . . . . ?
 C7 C1 C2 C3 179.4(5) . . . . ?
 C7 C1 C6 C5 -179.1(5) . . . . ?
 C7 C8 C9 C10 -0.5(9) . . . . ?
 C8 C7 C12 C11 -1.3(8) . . . . ?
 C8 C9 C10 C11 -0.4(10) . . . . ?
 C9 C10 C11 C12 0.5(10) . . . . ?
 C10 C11 C12 C7 0.4(9) . . . . ?
 C12 C7 C8 C9 1.4(7) . . . . ?
 C13 C3 C4 C5 -178.8(5) . . . . ?
 C13 C14 C15 C16 -0.7(10) . . . . ?
 C14 C13 C18 C17 0.6(9) . . . . ?
 C14 C15 C16 C17 -1.1(11) . . . . ?
 C15 C16 C17 C18 2.8(11) . . . . ?
 C16 C17 C18 C13 -2.5(11) . . . . ?
 C18 C13 C14 C15 1.0(8) . . . . ?
 C19 C5 C6 C1 179.3(4) . . . . ?
 C19 C20 C21 C22 -1.6(10) . . . . ?
 C20 C19 C24 C23 -1.1(9) . . . . ?
 C20 C21 C22 C23 0.5(11) . . . . ?
 C21 C22 C23 C24 0.3(11) . . . . ?
 C22 C23 C24 C19 0.0(10) . . . . ?
 C24 C19 C20 C21 1.9(9) . . . . ?

_shelx_res_file
;
TITL PBE_CTE_11_400_00 in Pna21 #33
    pbe_cte_11_400_00.res
    created by SHELXL-2019/3 at 16:57:36 on 02-Feb-2026
REM Best SHELXD solution FINAL CC 76.33
REM Fragments: 26
CELL 0.71073 7.718088 19.797555 11.277844 90 90 90
ZERR 2 0.000765 0.001509 0.001071 0 0 0
LATT -1
SYMM -X,-Y,0.5+Z
SYMM 0.5-X,0.5+Y,0.5+Z
SYMM 0.5+X,0.5-Y,+Z
SFAC C H
UNIT 96 72

L.S. 4 0 0
PLAN  1
TEMP 127
CONF
fmap 2 53
MORE -1
BOND $H
ACTA
REM <olex2.extras>
REM <HklSrc "%.\\PBE_CTE_11_400_00.hkl">
REM </olex2.extras>

WGHT    0.171200
EXTI    0.060067
FVAR       2.93652
C1    1    0.281515    0.890862    0.385300    11.00000    0.08213    0.05625 =
         0.06466   -0.00245   -0.00255    0.00056
C2    1    0.250745    0.890137    0.265008    11.00000    0.08354    0.05060 =
         0.06389    0.00312   -0.00286   -0.00312
AFIX  43
H2    2    0.251127    0.930788    0.223682    11.00000   -1.20000
AFIX   0
C3    1    0.219081    0.830476    0.203293    11.00000    0.07401    0.05762 =
         0.06233    0.00028   -0.00028   -0.00286
C4    1    0.220394    0.769487    0.267656    11.00000    0.08198    0.05466 =
         0.06477   -0.00583   -0.00249    0.00143
AFIX  43
H4    2    0.200591    0.728919    0.228351    11.00000   -1.20000
AFIX   0
C5    1    0.250763    0.769145    0.388595    11.00000    0.08103    0.05729 =
         0.06195    0.00476   -0.00222   -0.00133
C6    1    0.281101    0.829454    0.447201    11.00000    0.08830    0.06031 =
         0.06182    0.00379   -0.00570    0.00033
AFIX  43
H6    2    0.301416    0.829221    0.528482    11.00000   -1.20000
AFIX   0
C7    1    0.316980    0.954871    0.450370    11.00000    0.08482    0.06212 =
         0.07138   -0.00488   -0.00887    0.00453
C8    1    0.409345    1.006995    0.396080    11.00000    0.09096    0.07166 =
         0.10056    0.00177   -0.00560   -0.00649
AFIX  43
H8    2    0.446919    1.001967    0.318227    11.00000   -1.20000
AFIX   0
C9    1    0.445835    1.066368    0.457077    11.00000    0.11655    0.06932 =
         0.12694   -0.00315   -0.02777   -0.01017
AFIX  43
H9    2    0.508300    1.100630    0.420264    11.00000   -1.20000
AFIX   0
C10   1    0.390369    1.074219    0.569995    11.00000    0.11929    0.07731 =
         0.13752   -0.03149   -0.05443    0.01466
AFIX  43
H10   2    0.415519    1.113828    0.610850    11.00000   -1.20000
AFIX   0
C11   1    0.296371    1.023614    0.625075    11.00000    0.12264    0.09746 =
         0.08874   -0.02376   -0.02536    0.02366
AFIX  43
H11   2    0.257497    1.029180    0.702514    11.00000   -1.20000
AFIX   0
C12   1    0.260721    0.964544    0.563692    11.00000    0.10426    0.07670 =
         0.08033   -0.00645   -0.00896    0.00239
AFIX  43
H12   2    0.196925    0.930725    0.600699    11.00000   -1.20000
AFIX   0
C13   1    0.183234    0.830719    0.074979    11.00000    0.07943    0.06067 =
         0.06194   -0.00110   -0.00107   -0.00205
C14   1    0.081317    0.880861    0.024055    11.00000    0.09736    0.07213 =
         0.07620   -0.00105   -0.00726    0.00413
AFIX  43
H14   2    0.035756    0.914945    0.071468    11.00000   -1.20000
AFIX   0
C15   1    0.047053    0.880613   -0.095944    11.00000    0.10905    0.08682 =
         0.10719    0.01316   -0.02940    0.00835
AFIX  43
H15   2   -0.022462    0.914337   -0.128072    11.00000   -1.20000
AFIX   0
C16   1    0.112711    0.832190   -0.167916    11.00000    0.13731    0.09990 =
         0.06320   -0.00110   -0.00849    0.00738
AFIX  43
H16   2    0.087355    0.831907   -0.248530    11.00000   -1.20000
AFIX   0
C17   1    0.216383    0.784074   -0.119695    11.00000    0.13101    0.09347 =
         0.07405   -0.01622    0.00209    0.01093
AFIX  43
H17   2    0.265918    0.751840   -0.169183    11.00000   -1.20000
AFIX   0
C18   1    0.250599    0.781412   -0.000068    11.00000    0.09824    0.07480 =
         0.07402   -0.01245   -0.00364    0.00829
AFIX  43
H18   2    0.318542    0.746775    0.030607    11.00000   -1.20000
AFIX   0
C19   1    0.252516    0.703932    0.454994    11.00000    0.08101    0.05989 =
         0.07131    0.01125   -0.00881   -0.00911
C20   1    0.320297    0.645708    0.405686    11.00000    0.10417    0.06355 =
         0.09493    0.00871   -0.00031   -0.00819
AFIX  43
H20   2    0.368004    0.646797    0.329986    11.00000   -1.20000
AFIX   0
C21   1    0.317206    0.586088    0.468618    11.00000    0.12052    0.06856 =
         0.13695    0.01164   -0.00908   -0.00030
AFIX  43
H21   2    0.360409    0.546943    0.433921    11.00000   -1.20000
AFIX   0
C22   1    0.252039    0.583441    0.580701    11.00000    0.14073    0.07835 =
         0.11879    0.03604   -0.01739   -0.02125
AFIX  43
H22   2    0.251729    0.542879    0.622294    11.00000   -1.20000
AFIX   0
C23   1    0.188137    0.639757    0.630957    11.00000    0.15497    0.09592 =
         0.08415    0.02079   -0.01159   -0.02600
AFIX  43
H23   2    0.144118    0.637903    0.707651    11.00000   -1.20000
AFIX   0
C24   1    0.186987    0.700769    0.569754    11.00000    0.12499    0.07828 =
         0.07645    0.00722   -0.00723   -0.01027
AFIX  43
H24   2    0.142476    0.739378    0.605513    11.00000   -1.20000
AFIX   0
HKLF 4




REM  PBE_CTE_11_400_00 in Pna21 #33
REM wR2 = 0.2871, GooF = S = 0.958, Restrained GooF = 0.958 for all data
REM R1 = 0.0794 for 1895 Fo > 4sig(Fo) and 0.1381 for all 3927 data
REM 218 parameters refined using 1 restraints

END

WGHT      0.1712      0.0000

REM Highest difference peak  0.339,  deepest hole -0.240,  1-sigma level  0.080
Q1    1   0.2878  0.9619  0.4723  11.00000  0.05    0.34
;
_shelx_res_checksum                51262
_shelx_hkl_file
;
   0   0 -15 31.0619 39.8585   4
   0   0  -7 0.68755 8.01090   7
   0   0  -6 24178.1 2769.54   7
   0   0  -6 19814.4 2768.34   3
   0   0  -5-0.25007 4.93326   3
   0   0  -5-1.93461 7.36343   7
   0   0  -4 10771.3 1309.84   7
   0   0  -4 9421.93 1310.03   9
   0   0  -4 9855.45 1309.22   3
   0   0  -3 2.38696 3.37691   3
   0   0  -3 6.79775 5.20037   9
   0   0  -3 3.88758 4.43916   7
   0   0  -2 111284. 14355.6   3
   0   0  -2 108100. 14355.9   7
   0   0  -2 108356. 14356.0   9
   0   0   2 9750.89 2601.80   7
   0   0   2 105871. 2605.46   9
   0   0   3 16.4910 6.59748   9
   0   0   3 0.88456 7.79847   7
   0   0   4 8857.09 120.448   9
   0   0   4 297.020 103.406   7
   0   0   5 9.72237 10.5161   9
   0  -1 -15 24.0581 41.5512   4
   0  -1 -14-21.7364 38.2578   4
   0   1  -7 1801.59 249.231   7
   0  -1  -7 1949.13 248.675   7
   0  -1  -6-8.39141 6.55904   3
   0  -1  -6 15.8878 7.86372   7
   0   1  -6-2.68288 9.35513   7
   0  -1  -5 28393.4 3673.73   7
   0   1  -5 32439.9 3675.18   5
   0   1  -5 27973.2 3674.70   9
   0  -1  -5 26537.3 3673.39   3
   0   1  -5 26825.3 3673.15   3
   0   1  -5 31254.0 3674.51   7
   0   1  -4-2.93772 8.49361   5
   0   1  -4-17.7163 5.81223   7
   0  -1  -4 0.64564 5.01537   7
   0   1  -4-1.57981 3.39707   3
   0  -1  -4-0.53666 3.78466   3
   0  -1  -4 1.72062 5.24915   9
   0   1  -4 6.04166 7.58729   9
   0  -1  -3 247.077 35.3884   7
   0   1  -3 273.022 35.8483   7
   0   1  -3 292.502 36.7269   5
   0  -1  -3 246.969 35.1298   3
   0  -1  -3 260.652 35.4813   9
   0   1  -3 295.317 36.3862   9
   0   1  -2 6.78548 5.34312   5
   0   1  -2-5.55736 3.59831   7
   0  -1  -2-3.92154 2.88655   9
   0   1  -2 1.43587 4.47450   9
   0  -1  -2 1.34971 2.31222   3
   0   1  -1 2160.42 409.337   7
   0   1  -1 2604.32 409.301   9
   0  -1   1 5153.61 35.5835   7
   0  -1   1 5102.25 35.4514   9
   0  -1   2 3.91609 4.79485   9
   0   1   2 2.66312 3.76453   9
   0   1   2 2.77969 3.82708   3
   0  -1   2-1.05053 6.18275   5
   0  -1   2-0.53719 4.83862   7
   0  -1   3 268.728 32.5505   9
   0   1   3 297.806 32.4765   9
   0   1   3 260.932 31.7735   3
   0   1   4 3.02904 6.84984   9
   0  -1   4-0.54506 7.34451   9
   0  -1   4 5.62186 9.47999   7
   0  -1   5 465.613 405.438   7
   0  -1   5 18023.2 416.996   9
   0  -1   6-5.79172 9.88666   7
   0  -2 -15 8.37622 41.5787   4
   0  -2 -14-37.2916 44.3912   4
   0  -2 -13-27.6456 34.9131   4
   0   2  -8 267.116 39.9155   7
   0   2  -7-2.71153 9.52523   7
   0   2  -6 1939.65 287.259   7
   0  -2  -6 1860.95 286.079   3
   0  -2  -6 2094.05 286.185   7
   0   2  -5-3.44083 7.87835   2
   0   2  -5 1.98230 7.77674   7
   0  -2  -5 1.36779 5.53298   7
   0   2  -5-0.75798 10.3270   9
   0   2  -5-15.2691 10.0584   5
   0   2  -4 2909.85 364.794   5
   0   2  -4 2749.26 364.958   9
   0   2  -4 2970.04 364.845   7
   0   2  -4 3746.52 364.247   2
   0  -2  -4 2243.65 363.852   7
   0  -2  -4 2460.97 363.843   3
   0   2  -3 4.50508 4.01059   2
   0  -2  -3-3.93023 4.23434   9
   0   2  -3 10.8614 7.15037   9
   0   2  -3-0.82083 6.02069   5
   0  -2  -3-0.27325 3.54206   3
   0  -2  -3-0.27480 5.68456   7
   0   2  -3-0.44653 6.29346   7
   0   2  -2 15565.3 2154.25   7
   0  -2  -2 15900.1 2153.74   3
   0   2  -2 16916.8 2154.12   9
   0  -2  -2 15608.5 2153.32   9
   0  -2  -2 23221.1 2155.26   4
   0   2  -2 16620.8 2153.93   5
   0   2  -1-0.67182 3.74459   9
   0  -2  -1 1.80017 3.30580   3
   0  -2  -1 1.95695 4.13173   4
   0   2  -1 3.22488 4.08797   7
   0  -2   0 56.5426 10.6917   7
   0  -2   0-0.18446 10.1963   4
   0  -2   1 2.36985 3.71695   7
   0  -2   1-1.04591 3.36296   9
   0   2   1-0.46400 4.09392   4
   0   2   1 2.48161 3.75943   3
   0   2   2 17485.9 2226.55   9
   0  -2   2 16347.9 2227.06   9
   0  -2   2 17990.3 2227.16   5
   0  -2   2 14713.5 2227.00   7
   0   2   2 18011.2 2226.83   3
   0  -2   3-2.68183 8.61489   5
   0  -2   3 0.86255 6.11703   7
   0   2   3 5.45197 5.43439   3
   0  -2   3 3.15147 6.47580   9
   0   2   3 4.91688 5.63395   9
   0   2   4 2801.31 300.136   3
   0  -2   4 2624.46 300.882   9
   0  -2   5 7.52156 10.7256   7
   0  -2   5-5.29127 9.84616   9
   0  -2   6 2014.85 62.5523   9
   0  -2   6 60.0765 47.9169   7
   0  -3 -15-3.48340 33.6907   4
   0  -3 -14 11.8038 38.7496   4
   0  -3 -13 38.6152 39.6011   4
   0  -3 -12-19.2000 33.4153   4
   0  -3 -11-2.90205 33.9157   4
   0  -3 -10-25.3717 34.8587   4
   0   3  -8 4.57836 12.2029   7
   0   3  -7 610.948 83.9060   7
   0   3  -6-9.91965 10.7313   7
   0  -3  -6-0.48959 6.33561   3
   0  -3  -6-1.02008 5.32831   7
   0  -3  -5 145.157 26.6920   3
   0   3  -5 197.798 28.3736   5
   0   3  -5 226.866 29.7421   9
   0   3  -5 235.495 29.4734   7
   0  -3  -5 187.043 26.4334   7
   0  -3  -4 1.18856 16.3281   4
   0  -3  -4-0.97979 6.04767   7
   0   3  -4-7.87695 7.58559   5
   0   3  -4 1.35922 9.00372   9
   0  -3  -4 1.18815 5.03398   3
   0   3  -4-0.66202 7.83130   7
   0  -3  -3 233.674 16.3102   3
   0   3  -3 242.577 18.8448   7
   0   3  -3 239.182 18.5860   9
   0  -3  -2 2.82894 5.24169   3
   0  -3  -2 1.21762 7.13705   4
   0   3  -2 5.54204 7.23432   7
   0   3  -2-0.81461 6.68621   9
   0  -3  -1 403.130 52.8699   7
   0   3  -1 380.163 53.6083   7
   0  -3  -1 432.301 53.4405   4
   0   3  -1 374.731 53.1316   9
   0   3   0 3.05856 4.93131   7
   0  -3   0-2.00768 4.10402   7
   0   3   0-1.28749 4.19785   4
   0  -3   0 3.34944 4.77834   4
   0   3   0-0.31639 2.97149   9
   0  -3   0 1.66346 2.69354   9
   0   3   1 398.565 54.7380   3
   0  -3   1 378.407 54.6189   7
   0   3   1 426.626 54.6571   4
   0   3   1 507.254 54.4957   7
   0  -3   1 335.549 54.4148   9
   0  -3   2 6.81824 5.91686   9
   0   3   2 1.69603 6.10989   3
   0   3   2 4.69545 7.90556   4
   0  -3   2-2.25812 5.82883   7
   0  -3   3 259.725 22.7685   5
   0  -3   3 175.675 21.7803   7
   0  -3   3 179.024 21.3495   9
   0   3   3 243.769 21.4027   3
   0   3   4-0.46284 6.75754   3
   0  -3   4-11.2047 10.7711   5
   0  -3   4-0.60919 7.94132   7
   0  -3   4-1.90468 8.15408   9
   0  -3   5 123.427 24.1774   9
   0  -3   5 63.3725 23.4731   7
   0  -3   6-6.22540 11.9305   7
   0  -4 -15-12.3749 31.3834   4
   0  -4 -14-15.3715 33.5062   4
   0  -4 -13 6.07976 29.9247   4
   0  -4 -12 54.0685 35.6276   4
   0  -4 -11-15.3658 33.9574   4
   0  -4 -10 248.009 54.9187   4
   0  -4  -8 314.371 43.7688   4
   0   4  -8 145.258 30.2651   7
   0  -4  -7-22.6816 22.6867   4
   0   4  -7-3.45575 13.4136   7
   0  -4  -6 286.736 39.6317   4
   0   4  -6 171.238 33.1490   7
   0  -4  -5 10.1928 9.16089   3
   0   4  -5-12.3342 9.09652   5
   0  -4  -5-11.9890 15.5812   4
   0  -4  -5-0.30826 5.17157   7
   0  -4  -5-5.29918 2.62824   7
   0   4  -5 11.6352 6.43205   6
   0   4  -5 13.3631 13.3945   7
   0   4  -4 44.7491 11.7536   9
   0   4  -4 63.7981 12.4185   7
   0  -4  -4 47.6278 8.78363   3
   0  -4  -4 65.6844 15.2630   4
   0  -4  -4 24.4135 6.12119   7
   0   4  -3-1.34083 8.45125   7
   0  -4  -3-0.57776 8.26089   4
   0  -4  -3-0.40764 3.61468   7
   0   4  -3 4.22497 8.30943   9
   0  -4  -2 335.557 38.8966   4
   0  -4  -2 311.882 37.2710   7
   0   4  -2 241.038 38.3170   9
   0   4  -1-0.33882 5.86818   9
   0   4  -1 11.6701 4.67880   8
   0  -4  -1 3.88788 7.01968   4
   0  -4  -1 6.03511 5.16933   7
   0   4  -1 3.42231 7.80693   7
   0  -4   0 11397.4 1314.02   4
   0   4   0 11175.3 1313.89   4
   0  -4   0 10723.2 1313.66   8
   0   4   0 9852.34 1313.35   9
   0  -4   0 9923.02 1313.31   9
   0  -4   0 10278.1 1313.81   7
   0   4   0 6115.11 1314.28   7
   0  -4   1 1.52626 6.02305   7
   0   4   1 2.36202 6.70076   3
   0   4   1-7.92279 6.57582   4
   0  -4   1 2.82842 5.35709   9
   0   4   1 3.73568 6.36239   7
   0   4   2 343.316 42.1119   7
   0   4   2 333.660 43.2498   3
   0  -4   2 248.207 43.1055   7
   0  -4   2 262.330 42.8623   9
   0   4   2 378.481 43.6320   4
   0   4   3 18.6687 13.4128   4
   0   4   3-0.46037 7.20736   3
   0  -4   3-1.07606 6.99287   9
   0  -4   3 0.55022 7.80455   7
   0  -4   3 0.55588 8.35717   5
   0  -4   4 47.1308 11.9619   5
   0   4   4 62.6284 9.78556   3
   0  -4   4 20.3460 9.79887   9
   0  -4   4-0.55652 10.9460   2
   0  -4   4 5.67074 9.09704   7
   0   4   5-23.1308 9.39369   3
   0  -4   5 6.30000 9.30873   7
   0  -4   5-21.1234 13.0464   9
   0  -4   5-5.03315 12.9371   5
   0   4   6 175.081 19.8014   3
   0  -4   6 46.3431 20.0302   7
   0  -5 -15-23.3524 31.3460   4
   0  -5 -14 2.73305 27.9123   4
   0  -5 -13 29.9021 28.9998   4
   0  -5 -12-10.6481 26.3445   4
   0  -5 -11 12.1595 25.8505   4
   0  -5 -10-2.35675 27.6263   4
   0   5  -9 999.298 146.713   7
   0  -5  -9 1225.00 152.191   4
   0  -5  -8 1.77609 21.8082   4
   0   5  -8-8.58947 16.5382   7
   0   5  -7 1913.16 297.432   7
   0  -5  -7 2824.99 300.493   4
   0  -5  -6 10.4543 14.7839   4
   0   5  -6 4.59171 13.4888   7
   0  -5  -5 3105.38 435.094   7
   0   5  -5 3759.26 438.547   7
   0  -5  -5 4002.29 438.962   4
   0   5  -5 3688.06 438.177   9
   0  -5  -4-8.33009 10.0849   4
   0   5  -4-1.77897 10.1136   7
   0   5  -4 4.06347 10.2778   9
   0  -5  -4-2.90788 3.16650   7
   0  -5  -3 4943.59 638.045   7
   0   5  -3 4725.42 639.444   9
   0   5  -3 4497.95 639.621   7
   0  -5  -3 5162.82 639.530   4
   0   5  -2-1.60178 7.92009   9
   0   5  -2 5.46135 9.64420   7
   0  -5  -2 8.12498 5.47900   7
   0  -5  -2 4.92774 8.55201   4
   0   5  -1 912.237 116.996   8
   0  -5  -1 993.650 118.042   4
   0   5  -1 904.609 117.506   9
   0   5  -1 878.520 118.413   7
   0  -5  -1 790.760 117.077   7
   0   5   0 10.1808 5.35027   9
   0  -5   0-0.26736 4.90768   9
   0  -5   0 2.81528 8.67143   4
   0   5   0-7.21224 6.80684   4
   0  -5   0 17.4684 7.64079   8
   0   5   0 8.77971 9.26189   7
   0  -5   0 3.95612 6.19559   7
   0   5   1 1102.17 124.722   7
   0  -5   1 882.285 123.848   9
   0   5   1 924.171 124.474   3
   0  -5   1 807.419 124.085   7
   0   5   1 1041.86 124.380   4
   0   5   2-1.73799 6.10870   7
   0  -5   2-1.88965 6.98423   9
   0  -5   2-3.33558 4.46582   6
   0  -5   2 0.52032 7.10162   7
   0   5   2-2.52894 7.67318   3
   0   5   2 7.77349 7.19772   4
   0  -5   3 4323.34 104.914   7
   0  -5   3 4373.78 104.328   9
   0  -5   4 4.59370 10.3795   5
   0  -5   4-1.44037 8.49417   9
   0  -5   4 1.34975 7.76824   7
   0   5   4-12.8986 8.67658   3
   0  -5   4 1.05255 5.84483   2
   0  -5   5 3866.08 280.268   5
   0   5   5 3841.71 278.104   3
   0   5   6-3.01163 9.52521   3
   0  -5   6-3.73196 14.2319   5
   0   5   7 2016.04 266.947   3
   0  -6 -15-8.20286 27.9433   4
   0  -6 -14 81.1539 32.0525   4
   0  -6 -13 12.5896 26.4691   4
   0  -6 -12 7.16090 23.7076   4
   0  -6 -11-6.57038 24.9807   4
   0  -6 -10 648.883 94.6619   4
   0   6  -9-6.90117 20.7412   7
   0  -6  -9-12.6666 24.9424   4
   0   6  -8 1376.28 221.418   7
   0  -6  -8 2038.78 223.531   4
   0   6  -7-15.5492 17.1392   7
   0  -6  -7 2.85205 17.0446   4
   0   6  -6 548.031 83.9436   7
   0  -6  -6 659.394 84.3975   4
   0   6  -5 7.25003 12.1414   9
   0   6  -5-1.13636 12.8305   7
   0  -6  -5-0.94380 11.3925   4
   0  -6  -4 4805.23 649.516   7
   0   6  -4 5359.05 652.323   7
   0  -6  -4 5193.92 651.637   4
   0   6  -4 4928.05 651.756   9
   0  -6  -3 9.25725 5.36753   7
   0   6  -3-0.74161 10.0501   9
   0  -6  -3-1.36439 9.75494   4
   0   6  -3 0.89942 11.1175   7
   0   6  -2 5753.63 732.326   9
   0  -6  -2 5929.22 732.418   4
   0   6  -2 5722.60 733.162   7
   0  -6  -2 5249.11 731.378   7
   0   6  -1 5.14317 7.40736   9
   0   6  -1 3.38396 5.30973   8
   0  -6  -1 6.63334 9.64607   4
   0  -6  -1-4.10978 6.18131   7
   0   6  -1-1.46558 10.1783   7
   0   6   0 1008.64 133.137   9
   0  -6   0 954.897 133.078   9
   0   6   0 927.260 134.721   7
   0  -6   0 887.158 133.582   7
   0   6   0 1084.77 133.969   4
   0  -6   0 1087.90 134.299   4
   0  -6   0 1154.09 133.818   8
   0  -6   1 3.08372 7.42475   7
   0   6   1 7.54778 7.70376   4
   0   6   1 6.06102 8.71553   7
   0  -6   1 5.15538 6.59418   9
   0   6   1-4.09325 9.01063   3
   0  -6   2 5333.49 783.315   7
   0   6   2 5635.81 783.512   3
   0   6   2 6626.72 783.802   4
   0   6   2 6638.28 782.992   7
   0  -6   2 5603.06 783.224   9
   0   6   3 3.92459 10.4591   4
   0   6   3 2.40614 4.99770   7
   0   6   3 17.2069 9.81497   3
   0  -6   3-0.65026 7.95385   7
   0  -6   3 3.90746 8.49883   9
   0  -6   4 3202.56 604.862   7
   0  -6   4 4762.04 605.723   9
   0   6   4 4758.84 605.363   3
   0  -6   4 4885.53 605.798   5
   0  -6   5-3.92753 12.0643   5
   0   6   5-4.67765 12.4199   3
   0  -6   6 710.792 93.9090   5
   0   6   6 653.989 91.5623   3
   0   6   7-3.58686 11.4503   3
   0  -6   7 10.6239 17.6822   5
   0  -7 -15 26.6395 24.4851   4
   0  -7 -14 39.1477 25.8916   4
   0  -7 -13 178.193 38.3541   4
   0  -7 -12-22.6390 23.4894   4
   0  -7 -11 14.5998 22.0479   4
   0  -7 -10 17.2094 22.3237   4
   0  -7  -9 3578.85 397.054   4
   0   7  -9 2509.05 395.440   7
   0  -7  -8 34.1513 23.8983   4
   0   7  -8 27.2884 25.3920   7
   0  -7  -7 277.439 39.8054   4
   0   7  -7 220.094 40.4543   7
   0  -7  -6 4.56170 13.0486   4
   0   7  -6-11.4449 15.1284   7
   0  -7  -5-4.01481 12.2847   4
   0   7  -5 70.7727 22.6644   7
   0   7  -4 210.243 24.4419   9
   0  -7  -4-13.7400 14.7223   4
   0   7  -4 231.397 31.3128   7
   0  -7  -4 12.6149 9.63000   7
   0   7  -3 32573.3 4009.70   9
   0  -7  -3 31980.4 4009.63   4
   0  -7  -3 28885.5 4007.97   7
   0   7  -3 31836.0 4010.41   7
   0  -7  -2 7.78059 10.0936   4
   0   7  -2 1.36244 9.29696   9
   0   7  -2 2.82192 6.07197   8
   0  -7  -2-8.85023 6.47375   7
   0   7  -2 4.76062 12.4931   7
   0   7  -1 3901.36 488.104   4
   0  -7  -1 4315.86 488.989   4
   0   7  -1 3692.05 487.482   8
   0  -7  -1 3265.85 487.549   7
   0   7  -1 3841.53 489.306   7
   0   7  -1 3701.73 487.999   9
   0  -7   0-2.46507 6.14229   9
   0  -7   0 17.3643 8.39279   8
   0   7   0-8.19440 7.62466   4
   0   7   0-6.43469 10.9766   7
   0  -7   0-1.56629 6.81784   7
   0  -7   1 4276.79 512.123   8
   0  -7   1 3503.28 511.993   7
   0   7   1 3593.52 512.405   3
   0   7   1 4482.86 513.114   7
   0  -7   1 3814.61 511.844   9
   0   7   1 3920.58 512.146   4
   0   7   2 3.17162 8.57912   4
   0  -7   2-3.20245 7.46231   7
   0   7   2-3.43734 7.34084   7
   0   7   2 3.54146 10.0243   3
   0  -7   2 0.58546 7.75541   9
   0   7   3 33718.0 2395.24   4
   0   7   3 28287.5 2393.09   7
   0   7   3 32155.6 2395.06   3
   0  -7   3 29699.2 2394.45   7
   0  -7   3 26185.2 2394.81   9
   0  -7   4 4.48484 11.9951   5
   0   7   4-2.17132 3.75432   7
   0   7   4-1.56583 12.1731   3
   0   7   5-6.97679 14.1261   3
   0  -7   5 8.31450 12.5794   5
   0   7   6-0.96350 10.8881   3
   0  -7   6 11.4661 14.2505   5
   0   7   7 247.803 38.3420   3
   0  -7   7 262.356 41.8343   5
