Repository: Slapgravel/materials-tools

File: spectroscopy/CTE/Pyrene/exp_12_05_240_00.cif (part 1 of 14)
data_exp_12_05_240_00
_audit_creation_date               2026-02-19
_audit_creation_method
;
Olex2 1.5
(compiled 2025.07.13 svn.rb7424aed for OlexSys, GUI svn.r7314)
;
_shelx_SHELXL_version_number       '2019/3'
loop_
  _audit_author_name
  _audit_author_email
  _audit_author_address
 'Potticary, J.L.' potticary@meta.com
;
Reality Labs - Meta Platforms, LLC
MSI
10301 Willows Rd NE
Redmond
98052
USA
;

_audit_contact_author_address      ?
_audit_contact_author_email        ?
_audit_contact_author_name         ''
_audit_contact_author_phone        ?
_publ_contact_author_id_orcid      ?
_publ_section_references
;
Dolomanov, O.V., Bourhis, L.J., Gildea, R.J, Howard, J.A.K. & Puschmann, H.
 (2009), J. Appl. Cryst. 42, 339-341.

Sheldrick, G.M. (2015). Acta Cryst. A71, 3-8.

Sheldrick, G.M. (2015). Acta Cryst. C71, 3-8.
;
_chemical_name_common              ?
_chemical_name_systematic          Pyrene
_chemical_formula_moiety           '2(C16 H10)'
_chemical_formula_sum              'C32 H20'
_chemical_formula_weight           404.48
_chemical_melting_point            ?
_chemical_oxdiff_formula           C16H10
loop_
  _atom_type_symbol
  _atom_type_description
  _atom_type_scat_dispersion_real
  _atom_type_scat_dispersion_imag
  _atom_type_scat_source
 'C' 'C' 0.0033 0.0016 'International Tables Vol C Tables 4.2.6.8 and 6.1.1.4'
 'H' 'H' 0.0000 0.0000 'International Tables Vol C Tables 4.2.6.8 and 6.1.1.4'

_shelx_space_group_comment
;
The symmetry employed for this shelxl refinement is uniquely defined
by the following loop, which should always be used as a source of
symmetry information in preference to the above space-group names.
They are only intended as comments.
;
_space_group_crystal_system        'monoclinic'
_space_group_IT_number             14
_space_group_name_H-M_alt          'P 1 21/c 1'
_space_group_name_Hall             '-P 2ybc'
loop_
  _space_group_symop_operation_xyz
 'x, y, z'
 '-x, y+1/2, -z+1/2'
 '-x, -y, -z'
 'x, -y-1/2, z-1/2'

_cell_length_a                     8.4857(4)
_cell_length_b                     9.2632(4)
_cell_length_c                     13.6618(6)
_cell_angle_alpha                  90
_cell_angle_beta                   100.289(4)
_cell_angle_gamma                  90
_cell_volume                       1056.61(8)
_cell_formula_units_Z              2
_cell_measurement_reflns_used      5206
_cell_measurement_temperature      240.00(10)
_cell_measurement_theta_max        30.0760
_cell_measurement_theta_min        2.4560
_shelx_estimated_absorpt_T_max     0.960
_shelx_estimated_absorpt_T_min     0.934
_exptl_absorpt_coefficient_mu      0.072
_exptl_absorpt_correction_T_max    0.984
_exptl_absorpt_correction_T_min    0.976
_exptl_absorpt_correction_type     analytical
_exptl_absorpt_process_details
;
CrysAlisPro 1.171.44.139a (Rigaku Oxford Diffraction, 2026)
Analytical numeric absorption correction using a multifaceted crystal
model based on expressions derived by R.C. Clark & J.S. Reid.
(Clark, R. C. & Reid, J. S. (1995). Acta Cryst. A51, 887-897)
Empirical absorption correction using spherical harmonics,
implemented in SCALE3 ABSPACK scaling algorithm.
;
_exptl_absorpt_special_details     ?
_exptl_crystal_colour              'clear light colourless'
_exptl_crystal_colour_lustre       clear
_exptl_crystal_colour_modifier     light
_exptl_crystal_colour_primary      colourless
_exptl_crystal_density_diffrn      1.271
_exptl_crystal_density_meas        ?
_exptl_crystal_density_method      ?
_exptl_crystal_description         block
_exptl_crystal_F_000               424
loop_
  _exptl_crystal_face_index_h
  _exptl_crystal_face_index_k
  _exptl_crystal_face_index_l
  _exptl_crystal_face_perp_dist
 0 -1 -1 0.3079
 0 1 1 0.2909
 0 -1 0 0.3604
 0 1 0 0.3245
 -1 -1 -1 0.3568
 1 1 1 0.3864
 0 1 -1 0.2607
 0 -1 1 0.3098
 -1 0 0 0.2428
 1 0 0 0.3254

_exptl_crystal_size_max            0.96
_exptl_crystal_size_mid            0.63
_exptl_crystal_size_min            0.57
loop_
  _exptl_oxdiff_crystal_face_indexfrac_h
  _exptl_oxdiff_crystal_face_indexfrac_k
  _exptl_oxdiff_crystal_face_indexfrac_l
  _exptl_oxdiff_crystal_face_x
  _exptl_oxdiff_crystal_face_y
  _exptl_oxdiff_crystal_face_z
 -0.0002 -1.0020 -0.9946 0.0286 -0.0883 -0.0039
 0.0002 1.0020 0.9946 -0.0286 0.0883 0.0039
 -0.0011 -0.9980 0.0066 0.0389 -0.0515 -0.0406
 0.0011 0.9980 -0.0066 -0.0389 0.0515 0.0406
 -0.9982 -1.0004 -1.0008 0.0957 -0.0779 0.0472
 0.9982 1.0004 1.0008 -0.0957 0.0779 -0.0472
 0.0019 0.9939 -1.0077 -0.0491 0.0148 0.0772
 -0.0019 -0.9939 1.0077 0.0491 -0.0148 -0.0772
 -0.9979 0.0016 -0.0063 0.0670 0.0103 0.0511
 0.9979 -0.0016 0.0063 -0.0670 -0.0103 -0.0511

_exptl_transmission_factor_max     ?
_exptl_transmission_factor_min     ?
_diffrn_reflns_av_R_equivalents    0.0843
_diffrn_reflns_av_unetI/netI       0.0374
_diffrn_reflns_Laue_measured_fraction_full  0.999
_diffrn_reflns_Laue_measured_fraction_max  0.966
_diffrn_reflns_limit_h_max         11
_diffrn_reflns_limit_h_min         -12
_diffrn_reflns_limit_k_max         13
_diffrn_reflns_limit_k_min         -13
_diffrn_reflns_limit_l_max         19
_diffrn_reflns_limit_l_min         -19
_diffrn_reflns_number              17278
_diffrn_reflns_point_group_measured_fraction_full  0.999
_diffrn_reflns_point_group_measured_fraction_max  0.966
_diffrn_reflns_theta_full          25.242
_diffrn_reflns_theta_max           30.393
_diffrn_reflns_theta_min           2.439
_diffrn_ambient_environment        N~2~
_diffrn_ambient_temperature        240.00(10)
_diffrn_detector                   'Rigaku HyPix Bantam'
_diffrn_detector_area_resol_mean   10.000
_diffrn_detector_type              'Hybrid Pixel Array Detector'
_diffrn_measured_fraction_theta_full  0.999
_diffrn_measured_fraction_theta_max  0.966
_diffrn_measurement_details
;
List of Runs (angles in degrees, time in seconds):

  # Type    Start    End  Width  t~exp~   \w     \q     \k     \f   Frames
--------------------------------------------------------------------------
  1  \w     75.00 101.00   0.50    1.98    --   20.00  54.00-120.00   52
  2  \w    -73.00 -35.00   0.50    1.98    --   20.00  54.00 120.00   76
  3  \w     -2.00  24.00   0.50    1.98    --   20.00  54.00 120.00   52
  4  \w     46.00  71.00   0.50    1.98    --   20.00  54.00 120.00   50
  5  \w     77.00 103.00   0.50    1.98    --   20.00  54.00 120.00   52
  6  \w    -74.00  -6.00   0.50    1.98    --   20.00  54.00   0.00  136
  7  \w     24.00  65.00   0.50    1.98    --   20.00  54.00   0.00   82
  8  \w     79.00 105.00   0.50    1.98    --   20.00  54.00   0.00   52
  9  \w    -66.00 -41.00   0.50    1.98    --   20.00  54.00 -60.00   50
 10  \w    -11.00  15.00   0.50    1.98    --   20.00  54.00 -60.00   52
 11  \w     54.00  80.00   0.50    1.98    --   20.00  54.00 -60.00   52
 12  \w    -73.00  -9.00   0.50    1.98    --   20.00  54.00  60.00  128
 13  \w    -72.00 100.00   0.50    1.98    --   20.00  54.00-150.00  344
 14  \w    -65.00  69.00   0.50    1.98    --   20.00  54.00 150.00  268
 15  \w     79.00 104.00   0.50    1.98    --   20.00  54.00 150.00   50
 16  \w    -65.00  50.00   0.50    1.98    --   20.00  54.00 -90.00  230
 17  \w    -32.00   9.00   0.50    1.98    --   20.00  54.00 -30.00   82
 18  \w     29.00  54.00   0.50    1.98    --   20.00  54.00 -30.00   50
 19  \w    -62.00  41.00   0.50    1.98    --   20.00  54.00-120.00  206
;
_diffrn_measurement_device         'Rigaku XtaLAB Mini II'
_diffrn_measurement_device_type    'Rigaku HPAD detector'
_diffrn_measurement_method         '\w scans'
_diffrn_orient_matrix_type        
 'CrysAlisPro convention (1999,Acta A55,543-557)'
_diffrn_orient_matrix_UB_11        -0.0672822000
_diffrn_orient_matrix_UB_12        -0.0387977000
_diffrn_orient_matrix_UB_13        0.0102983000
_diffrn_orient_matrix_UB_21        -0.0105035000
_diffrn_orient_matrix_UB_22        0.0518855000
_diffrn_orient_matrix_UB_23        0.0364877000
_diffrn_orient_matrix_UB_31        -0.0509433000
_diffrn_orient_matrix_UB_32        0.0404566000
_diffrn_orient_matrix_UB_33        -0.0367985000
_diffrn_oxdiff_digest_od_ed
;

;
_diffrn_oxdiff_measurement_exp_name  exp_12_05_240_00.par
_diffrn_radiation_collimation      '0.5 mm double-pinhole'
_diffrn_radiation_monochromator    'curved graphite'
_diffrn_radiation_probe            x-ray
_diffrn_radiation_type             MoK\a
_diffrn_radiation_wavelength       0.71073
_diffrn_source                     'sealed X-ray tube'
_diffrn_source_target              Mo
_diffrn_source_type                'Rigaku (Mo) X-ray Source'
_reflns_Friedel_coverage           0.000
_reflns_Friedel_fraction_full      .
_reflns_Friedel_fraction_max       .
_reflns_number_gt                  1792
_reflns_number_total               3070
_reflns_special_details
;
 Reflections were merged by SHELXL according to the crystal
 class for the calculation of statistics and refinement.
 
 _reflns_Friedel_fraction is defined as the number of unique
 Friedel pairs measured divided by the number that would be
 possible theoretically, ignoring centric projections and
 systematic absences.
;
_reflns_threshold_expression       'I > 2\s(I)'
_computing_cell_refinement         'CrysAlisPro 1.171.44.139a (Rigaku OD, 2026)'
_computing_data_collection        
 'CrysAlisPro system (CCD 44.108a 64-bit (release 25-04-2025))'
_computing_data_reduction          'CrysAlisPro 1.171.44.139a (Rigaku OD, 2026)'
_computing_molecular_graphics      'Olex2 1.5 (Dolomanov et al., 2009)'
_computing_publication_material    'Olex2 1.5 (Dolomanov et al., 2009)'
_computing_structure_refinement    'SHELXL 2019/3 (Sheldrick, 2015)'
_computing_structure_solution      'SHELXT 2018/2 (Sheldrick, 2018)'
_refine_diff_density_max           0.227
_refine_diff_density_min           -0.190
_refine_diff_density_rms           0.045
_refine_ls_extinction_coef         0.092(8)
_refine_ls_extinction_expression  
 'Fc^*^=kFc[1+0.001xFc^2^\l^3^/sin(2\q)]^-1/4^'
_refine_ls_extinction_method       'SHELXL-2019/2 (Sheldrick 2019)'
_refine_ls_goodness_of_fit_ref     1.020
_refine_ls_hydrogen_treatment      constr
_refine_ls_matrix_type             full
_refine_ls_number_parameters       146
_refine_ls_number_reflns           3070
_refine_ls_number_restraints       0
_refine_ls_R_factor_all            0.0965
_refine_ls_R_factor_gt             0.0551
_refine_ls_restrained_S_all        1.020
_refine_ls_shift/su_max            0.000
_refine_ls_shift/su_mean           0.000
_refine_ls_structure_factor_coef   Fsqd
_refine_ls_weighting_details      
 'w=1/[\s^2^(Fo^2^)+(0.0699P)^2^+0.3028P] where P=(Fo^2^+2Fc^2^)/3'
_refine_ls_weighting_scheme        calc
_refine_ls_wR_factor_gt            0.1424
_refine_ls_wR_factor_ref           0.1770
_refine_special_details            ?
_olex2_refinement_description
;
1. Fixed Uiso
 At 1.2 times of:
  All C(H) groups
2.a Aromatic/amide H refined with riding coordinates:
 C8(H8), C6(H6), C4(H4), C2(H2), C9(H9), C1(H1), C13(H13), C11(H11), C5(H5),
 C12(H12)
;
_atom_sites_solution_hydrogens     geom
_atom_sites_solution_primary       dual
_atom_sites_solution_secondary     ?
loop_
  _atom_site_label
  _atom_site_type_symbol
  _atom_site_fract_x
  _atom_site_fract_y
  _atom_site_fract_z
  _atom_site_U_iso_or_equiv
  _atom_site_adp_type
  _atom_site_occupancy
  _atom_site_site_symmetry_order
  _atom_site_calc_flag
  _atom_site_refinement_flags_posn
  _atom_site_refinement_flags_adp
  _atom_site_refinement_flags_occupancy
  _atom_site_disorder_assembly
  _atom_site_disorder_group
 C16 C 0.63067(16) 0.39308(13) 0.65094(10) 0.0346(3) Uani 1 1 d . . . . .
 C15 C 0.48567(16) 0.35920(14) 0.58447(10) 0.0350(3) Uani 1 1 d . . . . .
 C14 C 0.33868(18) 0.42492(16) 0.59787(11) 0.0436(4) Uani 1 1 d . . . . .
 C7 C 0.77757(18) 0.32586(16) 0.63895(11) 0.0432(4) Uani 1 1 d . . . . .
 C3 C 0.62874(19) 0.49319(15) 0.72981(11) 0.0428(4) Uani 1 1 d . . . . .
 C10 C 0.4866(2) 0.25882(16) 0.50607(11) 0.0448(4) Uani 1 1 d . . . . .
 C8 C 0.7737(2) 0.22519(18) 0.55798(13) 0.0535(4) Uani 1 1 d . . . . .
 H8 H 0.869330 0.180457 0.548619 0.064 Uiso 1 1 calc R U . . .
 C6 C 0.9180(2) 0.3606(2) 0.70618(14) 0.0572(5) Uani 1 1 d . . . . .
 H6 H 1.015107 0.316007 0.699818 0.069 Uiso 1 1 calc R U . . .
 C4 C 0.7738(2) 0.52554(19) 0.79390(13) 0.0571(5) Uani 1 1 d . . . . .
 H4 H 0.774573 0.592623 0.845610 0.069 Uiso 1 1 calc R U . . .
 C2 C 0.4783(2) 0.55710(17) 0.74054(13) 0.0545(5) Uani 1 1 d . . . . .
 H2 H 0.475636 0.623290 0.792374 0.065 Uiso 1 1 calc R U . . .
 C9 C 0.6370(2) 0.19378(18) 0.49565(13) 0.0570(5) Uani 1 1 d . . . . .
 H9 H 0.639416 0.127557 0.443808 0.068 Uiso 1 1 calc R U . . .
 C1 C 0.3417(2) 0.52487(19) 0.67864(13) 0.0555(5) Uani 1 1 d . . . . .
 H1 H 0.245696 0.568638 0.688300 0.067 Uiso 1 1 calc R U . . .
 C13 C 0.1983(2) 0.3884(2) 0.53199(14) 0.0598(5) Uani 1 1 d . . . . .
 H13 H 0.100804 0.430824 0.540088 0.072 Uiso 1 1 calc R U . . .
 C11 C 0.3410(3) 0.2270(2) 0.44208(13) 0.0613(5) Uani 1 1 d . . . . .
 H11 H 0.340049 0.161039 0.389680 0.074 Uiso 1 1 calc R U . . .
 C5 C 0.9150(2) 0.4594(2) 0.78136(15) 0.0642(5) Uani 1 1 d . . . . .
 H5 H 1.010571 0.482214 0.824849 0.077 Uiso 1 1 calc R U . . .
 C12 C 0.1999(2) 0.2919(2) 0.45574(15) 0.0683(6) Uani 1 1 d . . . . .
 H12 H 0.103910 0.269800 0.412400 0.082 Uiso 1 1 calc R U . . .

loop_
  _atom_site_aniso_label
  _atom_site_aniso_U_11
  _atom_site_aniso_U_22
  _atom_site_aniso_U_33
  _atom_site_aniso_U_23
  _atom_site_aniso_U_13
  _atom_site_aniso_U_12
 C16 0.0418(7) 0.0263(6) 0.0375(7) 0.0055(5) 0.0119(6) -0.0001(5)
 C15 0.0427(7) 0.0276(6) 0.0357(7) 0.0067(5) 0.0100(6) 0.0002(5)
 C14 0.0441(8) 0.0402(8) 0.0479(8) 0.0132(6) 0.0119(6) 0.0040(6)
 C7 0.0447(8) 0.0361(7) 0.0504(8) 0.0102(6) 0.0131(6) 0.0040(6)
 C3 0.0570(9) 0.0315(7) 0.0410(7) 0.0017(6) 0.0123(7) -0.0046(6)
 C10 0.0624(10) 0.0348(7) 0.0374(7) 0.0035(6) 0.0096(7) -0.0022(7)
 C8 0.0592(10) 0.0446(9) 0.0622(10) 0.0059(7) 0.0259(8) 0.0174(8)
 C6 0.0424(9) 0.0565(10) 0.0725(11) 0.0173(9) 0.0090(8) 0.0026(7)
 C4 0.0757(12) 0.0451(9) 0.0486(9) -0.0025(7) 0.0059(8) -0.0158(8)
 C2 0.0758(12) 0.0393(8) 0.0539(9) -0.0052(7) 0.0262(9) 0.0072(8)
 C9 0.0855(13) 0.0411(9) 0.0491(9) -0.0050(7) 0.0243(9) 0.0085(8)
 C1 0.0591(10) 0.0492(9) 0.0647(10) 0.0074(8) 0.0283(9) 0.0173(8)
 C13 0.0455(9) 0.0647(12) 0.0680(11) 0.0229(9) 0.0066(8) 0.0035(8)
 C11 0.0832(14) 0.0531(10) 0.0438(9) 0.0005(7) 0.0015(9) -0.0150(10)
 C5 0.0594(11) 0.0600(11) 0.0667(11) 0.0101(9) -0.0068(9) -0.0163(9)
 C12 0.0627(12) 0.0747(13) 0.0597(11) 0.0172(10) -0.0104(9) -0.0163(10)

_geom_special_details
;
 All esds (except the esd in the dihedral angle between two l.s. planes)
 are estimated using the full covariance matrix.  The cell esds are taken
 into account individually in the estimation of esds in distances, angles
 and torsion angles; correlations between esds in cell parameters are only
 used when they are defined by crystal symmetry.  An approximate (isotropic)
 treatment of cell esds is used for estimating esds involving l.s. planes.
;
loop_
  _geom_bond_atom_site_label_1
  _geom_bond_atom_site_label_2
  _geom_bond_distance
  _geom_bond_site_symmetry_2
  _geom_bond_publ_flag
 C16 C15 1.4276(19) . ?
 C16 C7 1.4287(19) . ?
 C16 C3 1.4239(19) . ?
 C15 C14 1.429(2) . ?
 C15 C10 1.419(2) . ?
 C14 C1 1.437(2) . ?
 C14 C13 1.400(2) . ?
 C7 C8 1.443(2) . ?
 C7 C6 1.406(2) . ?
 C3 C4 1.409(2) . ?
 C3 C2 1.438(2) . ?
 C10 C9 1.441(2) . ?
 C10 C11 1.411(2) . ?
 C8 H8 0.9400 . ?
 C8 C9 1.343(2) . ?
 C6 H6 0.9400 . ?
 C6 C5 1.379(3) . ?
 C4 H4 0.9400 . ?
 C4 C5 1.383(3) . ?
 C2 H2 0.9400 . ?
 C2 C1 1.341(2) . ?
 C9 H9 0.9400 . ?
 C1 H1 0.9400 . ?
 C13 H13 0.9400 . ?
 C13 C12 1.375(3) . ?
 C11 H11 0.9400 . ?
 C11 C12 1.382(3) . ?
 C5 H5 0.9400 . ?
 C12 H12 0.9400 . ?

loop_
  _geom_angle_atom_site_label_1
  _geom_angle_atom_site_label_2
  _geom_angle_atom_site_label_3
  _geom_angle
  _geom_angle_site_symmetry_1
  _geom_angle_site_symmetry_3
  _geom_angle_publ_flag
 C15 C16 C7 120.11(13) . . ?
 C3 C16 C15 119.96(13) . . ?
 C3 C16 C7 119.92(13) . . ?
 C16 C15 C14 119.85(13) . . ?
 C10 C15 C16 120.24(13) . . ?
 C10 C15 C14 119.90(14) . . ?
 C15 C14 C1 118.47(14) . . ?
 C13 C14 C15 118.47(15) . . ?
 C13 C14 C1 123.06(15) . . ?
 C16 C7 C8 117.96(14) . . ?
 C6 C7 C16 118.69(15) . . ?
 C6 C7 C8 123.35(15) . . ?
 C16 C3 C2 118.39(14) . . ?
 C4 C3 C16 118.80(15) . . ?
 C4 C3 C2 122.80(15) . . ?
 C15 C10 C9 118.23(15) . . ?
 C11 C10 C15 118.81(16) . . ?
 C11 C10 C9 122.96(16) . . ?
 C7 C8 H8 119.2 . . ?
 C9 C8 C7 121.67(15) . . ?
 C9 C8 H8 119.2 . . ?
 C7 C6 H6 119.6 . . ?
 C5 C6 C7 120.83(16) . . ?
 C5 C6 H6 119.6 . . ?
 C3 C4 H4 119.7 . . ?
 C5 C4 C3 120.57(16) . . ?
 C5 C4 H4 119.7 . . ?
 C3 C2 H2 119.1 . . ?
 C1 C2 C3 121.82(15) . . ?
 C1 C2 H2 119.1 . . ?
 C10 C9 H9 119.1 . . ?
 C8 C9 C10 121.79(15) . . ?
 C8 C9 H9 119.1 . . ?
 C14 C1 H1 119.2 . . ?
 C2 C1 C14 121.50(15) . . ?
 C2 C1 H1 119.2 . . ?
 C14 C13 H13 119.3 . . ?
 C12 C13 C14 121.45(17) . . ?
 C12 C13 H13 119.3 . . ?
 C10 C11 H11 119.7 . . ?
 C12 C11 C10 120.61(17) . . ?
 C12 C11 H11 119.7 . . ?
 C6 C5 C4 121.17(16) . . ?
 C6 C5 H5 119.4 . . ?
 C4 C5 H5 119.4 . . ?
 C13 C12 C11 120.75(17) . . ?
 C13 C12 H12 119.6 . . ?
 C11 C12 H12 119.6 . . ?

loop_
  _geom_torsion_atom_site_label_1
  _geom_torsion_atom_site_label_2
  _geom_torsion_atom_site_label_3
  _geom_torsion_atom_site_label_4
  _geom_torsion
  _geom_torsion_site_symmetry_1
  _geom_torsion_site_symmetry_2
  _geom_torsion_site_symmetry_3
  _geom_torsion_site_symmetry_4
  _geom_torsion_publ_flag
 C16 C15 C14 C1 0.29(19) . . . . ?
 C16 C15 C14 C13 -179.40(12) . . . . ?
 C16 C15 C10 C9 -0.3(2) . . . . ?
 C16 C15 C10 C11 179.58(13) . . . . ?
 C16 C7 C8 C9 -0.5(2) . . . . ?
 C16 C7 C6 C5 -1.0(2) . . . . ?
 C16 C3 C4 C5 -1.0(2) . . . . ?
 C16 C3 C2 C1 0.0(2) . . . . ?
 C15 C16 C7 C8 0.50(19) . . . . ?
 C15 C16 C7 C6 -179.46(12) . . . . ?
 C15 C16 C3 C4 -179.52(12) . . . . ?
 C15 C16 C3 C2 0.45(19) . . . . ?
 C15 C14 C1 C2 0.1(2) . . . . ?
 C15 C14 C13 C12 -0.1(2) . . . . ?
 C15 C10 C9 C8 0.4(2) . . . . ?
 C15 C10 C11 C12 -0.3(2) . . . . ?
 C14 C15 C10 C9 -179.37(13) . . . . ?
 C14 C15 C10 C11 0.5(2) . . . . ?
 C14 C13 C12 C11 0.4(3) . . . . ?
 C7 C16 C15 C14 178.93(12) . . . . ?
 C7 C16 C15 C10 -0.10(18) . . . . ?
 C7 C16 C3 C4 1.0(2) . . . . ?
 C7 C16 C3 C2 -179.06(12) . . . . ?
 C7 C8 C9 C10 0.0(3) . . . . ?
 C7 C6 C5 C4 1.0(3) . . . . ?
 C3 C16 C15 C14 -0.58(18) . . . . ?
 C3 C16 C15 C10 -179.61(12) . . . . ?
 C3 C16 C7 C8 -179.99(12) . . . . ?
 C3 C16 C7 C6 0.1(2) . . . . ?
 C3 C4 C5 C6 0.1(3) . . . . ?
 C3 C2 C1 C14 -0.3(3) . . . . ?
 C10 C15 C14 C1 179.32(13) . . . . ?
 C10 C15 C14 C13 -0.4(2) . . . . ?
 C10 C11 C12 C13 -0.2(3) . . . . ?
 C8 C7 C6 C5 179.00(15) . . . . ?
 C6 C7 C8 C9 179.48(16) . . . . ?
 C4 C3 C2 C1 179.94(16) . . . . ?
 C2 C3 C4 C5 178.99(15) . . . . ?
 C9 C10 C11 C12 179.63(16) . . . . ?
 C1 C14 C13 C12 -179.76(16) . . . . ?
 C13 C14 C1 C2 179.81(16) . . . . ?
 C11 C10 C9 C8 -179.54(15) . . . . ?

_shelx_res_file
;
TITL exp_12_05_240_00_a.res in P2(1)/c
    exp_12_05_240_00.res
    created by SHELXL-2019/3 at 17:25:59 on 19-Feb-2026
REM Old TITL exp_12_05_240_00 in P2(1)/c
REM SHELXT solution in P2(1)/c: R1 0.215, Rweak 0.149, Alpha 0.017
REM <I/s> 0.578 for 143 systematic absences, Orientation as input
REM Formula found by SHELXT: C16
CELL 0.71073 8.4857 9.2632 13.6618 90 100.289 90
ZERR 2 0.0004 0.0004 0.0006 0 0.004 0
LATT 1
SYMM -X,0.5+Y,0.5-Z
SFAC C H
UNIT 64 40

L.S. 10
PLAN  5
SIZE 0.57 0.63 0.96
TEMP -33
CONF
BOND
list 4
fmap 2 53
MORE -1
ACTA
BOND $H
OMIT 5 5 7
REM <olex2.extras>
REM <HklSrc "%.\\exp_12_05_240_00.hkl">
REM </olex2.extras>

WGHT    0.069900    0.302800
EXTI    0.091768
FVAR       1.01856
C16   1    0.630675    0.393082    0.650944    11.00000    0.04178    0.02627 =
         0.03751    0.00552    0.01185   -0.00013
C15   1    0.485671    0.359200    0.584468    11.00000    0.04266    0.02758 =
         0.03574    0.00675    0.00996    0.00020
C14   1    0.338677    0.424924    0.597872    11.00000    0.04409    0.04016 =
         0.04794    0.01316    0.01190    0.00396
C7    1    0.777565    0.325856    0.638950    11.00000    0.04467    0.03615 =
         0.05043    0.01019    0.01307    0.00402
C3    1    0.628741    0.493189    0.729812    11.00000    0.05703    0.03151 =
         0.04103    0.00169    0.01232   -0.00464
C10   1    0.486623    0.258820    0.506068    11.00000    0.06244    0.03484 =
         0.03741    0.00346    0.00956   -0.00221
C8    1    0.773704    0.225192    0.557979    11.00000    0.05922    0.04462 =
         0.06218    0.00593    0.02595    0.01740
AFIX  43
H8    2    0.869330    0.180457    0.548619    11.00000   -1.20000
AFIX   0
C6    1    0.917960    0.360634    0.706179    11.00000    0.04236    0.05646 =
         0.07245    0.01725    0.00905    0.00262
AFIX  43
H6    2    1.015107    0.316007    0.699818    11.00000   -1.20000
AFIX   0
C4    1    0.773777    0.525537    0.793899    11.00000    0.07575    0.04506 =
         0.04861   -0.00248    0.00589   -0.01584
AFIX  43
H4    2    0.774573    0.592623    0.845610    11.00000   -1.20000
AFIX   0
C2    1    0.478271    0.557100    0.740538    11.00000    0.07578    0.03934 =
         0.05388   -0.00520    0.02619    0.00717
AFIX  43
H2    2    0.475636    0.623290    0.792374    11.00000   -1.20000
AFIX   0
C9    1    0.636975    0.193781    0.495649    11.00000    0.08550    0.04106 =
         0.04912   -0.00500    0.02430    0.00852
AFIX  43
H9    2    0.639416    0.127557    0.443808    11.00000   -1.20000
AFIX   0
C1    1    0.341683    0.524869    0.678645    11.00000    0.05910    0.04921 =
         0.06469    0.00740    0.02830    0.01732
AFIX  43
H1    2    0.245696    0.568638    0.688300    11.00000   -1.20000
AFIX   0
C13   1    0.198290    0.388410    0.531993    11.00000    0.04546    0.06466 =
         0.06795    0.02286    0.00655    0.00348
AFIX  43
H13   2    0.100804    0.430824    0.540088    11.00000   -1.20000
AFIX   0
C11   1    0.341046    0.226990    0.442079    11.00000    0.08324    0.05312 =
         0.04382    0.00050    0.00154   -0.01502
AFIX  43
H11   2    0.340049    0.161039    0.389680    11.00000   -1.20000
AFIX   0
C5    1    0.914964    0.459418    0.781360    11.00000    0.05936    0.05997 =
         0.06667    0.01014   -0.00677   -0.01628
AFIX  43
H5    2    1.010571    0.482214    0.824849    11.00000   -1.20000
AFIX   0
C12   1    0.199889    0.291904    0.455743    11.00000    0.06274    0.07471 =
         0.05968    0.01721   -0.01040   -0.01629
AFIX  43
H12   2    0.103910    0.269800    0.412400    11.00000   -1.20000
AFIX   0
HKLF 4




REM  exp_12_05_240_00_a.res in P2(1)/c
REM wR2 = 0.1770, GooF = S = 1.020, Restrained GooF = 1.020 for all data
REM R1 = 0.0551 for 1792 Fo > 4sig(Fo) and 0.0965 for all 3070 data
REM 146 parameters refined using 0 restraints

END

WGHT      0.0699      0.3027

REM Highest difference peak  0.227,  deepest hole -0.190,  1-sigma level  0.045
Q1    1   0.7636  0.2720  0.5990  11.00000  0.05    0.23
Q2    1   0.3516  0.4794  0.6373  11.00000  0.05    0.22
Q3    1   0.5596  0.3779  0.6140  11.00000  0.05    0.21
Q4    1   0.6236  0.4575  0.6844  11.00000  0.05    0.20
Q5    1   0.4217  0.5652  0.6853  11.00000  0.05    0.20
;
_shelx_res_checksum                31305
_shelx_hkl_file
;
   0   0  -2   47.24    2.18
   0   0   2   46.02    2.19
   0   0  -2   49.46    2.21
   0   0   2   44.45    2.20
   0   0  -2   40.41    2.21
   0   0   2   48.66    2.22
   0   0  -2   50.44    2.23
   0   0  -2   41.52    2.15
   0   0   2   39.64    2.14
   0   0   2   44.39    2.15
   0   0   3   -0.07    0.20
   0   0  -3    0.05    0.19
   0   0  -3    0.10    0.24
   0   0   3   -0.08    0.26
   0   0   3   -0.04    0.21
   0   0  -3   -0.10    0.31
   0   0   3   -0.01    0.31
   0   0  -3    0.13    0.30
   0   0   3   -0.26    0.35
   0   0  -3    0.17    0.30
   0   0  -4 2220.62  102.81
   0   0   4 2195.42  102.82
   0   0   4 2226.17  102.76
   0   0  -4 2035.78  102.74
   0   0   4 2113.97  102.87
   0   0  -4 2281.40  102.89
   0   0   4 2249.77  102.77
   0   0   4 2228.66  102.86
   0   0  -4 2374.35  102.87
   0   0   5   -0.08    0.18
   0   0  -5    1.66    0.50
   0   0  -5    0.15    0.32
   0   0   5    0.12    0.31
   0   0   5    0.19    0.47
   0   0  -5    0.15    0.46
   0   0   5    0.09    0.54
   0   0   5   -0.01    0.33
   0   0  -5   -0.02    0.37
   0   0   5    0.45    0.41
   0   0  -6   14.72    0.92
   0   0   6   14.57    1.15
   0   0  -6   18.13    1.19
   0   0   6   15.53    0.81
   0   0   6   17.05    1.19
   0   0  -6   17.03    1.18
   0   0   6   17.28    1.11
   0   0  -6   14.64    1.04
   0   0   6   19.41    1.02
   0   0   6   16.96    0.97
   0   0  -7   -0.13    0.63
   0   0   7   -0.04    0.44
   0   0  -7   -0.06    0.42
   0   0   7   -0.04    0.56
   0   0  -7   -0.10    0.50
   0   0   7   -0.16    0.70
   0   0   7    0.41    0.49
   0   0   7    0.09    0.78
   0   0   8   30.50    1.95
   0   0   8   26.47    1.89
   0   0  -8   24.75    1.83
   0   0   8   28.09    1.63
   0   0  -8   23.65    1.61
   0   0   8   29.65    1.81
   0   0   9    0.26    0.73
   0   0   9   -0.32    0.95
   0   0  -9    0.63    0.77
   0   0   9    0.56    0.90
   0   0  10    0.05    0.87
   0   0  10    0.54    1.08
   0   0  10    0.47    0.98
   0   0 -10   -0.57    0.88
   0   0  11   -1.54    1.23
   0   0  11   -0.46    1.19
   0   0 -11   -0.50    0.92
   0   0  11    0.97    1.15
   0   0  12    2.67    1.21
   0   0  12    1.51    1.38
   0   0 -12    2.22    1.13
   0   0  13    1.86    1.74
   0   0 -13    1.94    1.28
   0   0  14   89.22    5.53
   0   0 -14   95.42    5.36
   0   0  15   -1.88    2.07
   0   0 -15    3.81    1.61
   0   0  16   -3.48    2.36
   0   0  17   -4.55    2.33
   0   0  18    2.45    1.77
   0   0  18   -3.75    2.53
   0  -1   0   -0.09    0.18
   0   1   0    0.08    0.14
   0  -1   0    0.09    0.14
   0   1   0    0.01    0.22
   0  -1   0    0.17    0.32
   0  -1  -1 1799.16   79.74
   0   1   1 1687.81   79.73
   0   1  -1 1693.21   79.77
   0  -1   1 1931.76   79.77
   0   1   1 1486.83   79.79
   0  -1  -1 2139.35   79.83
   0  -1  -1 1581.85   79.77
   0   1  -1 2144.17   79.79
   0   1   1 1625.48   79.77
   0  -1   1 1571.59   79.76
   0   1  -1 1884.11   79.73
   0  -1   1 1615.26   79.73
   0   1   1  894.04   79.78
   0  -1  -1  919.45   79.77
   0   1  -1 2202.36   79.85
   0  -1   1 1777.01   79.83
   0  -1   1 1927.13   79.76
   0   1  -1 1637.95   79.75
   0   1   1 1467.65   79.78
   0  -1  -1 1966.36   79.80
   0   1   1 1699.38   79.76
   0  -1  -1 1771.13   79.76
   0  -1   1 1959.73   79.77
   0   1   1 1473.50   79.79
   0  -1  -1 1873.28   79.82
   0  -1   1 2237.56   79.80
   0   1  -1 1656.45   79.77
   0  -1  -2 1819.89   89.10
   0  -1   2 1930.61   89.07
   0   1   2 1885.89   89.11
   0  -1   2 1746.25   89.09
   0   1   2 2178.66   89.12
   0  -1  -2 2026.44   89.12
   0   1   2 1889.92   89.14
   0   1   2 1657.56   89.12
   0  -1  -2 1734.92   89.11
   0  -1   2 2001.71   89.15
   0   1  -2 1889.14   89.15
   0  -1   2 1851.49   89.07
   0  -1   2 1837.13   89.16
   0  -1  -2 1961.68   89.15
   0   1   2 1893.12   89.15
   0  -1  -2 1988.19   89.15
   0   1   3  690.82   30.94
   0  -1   3  633.37   30.92
   0  -1  -3  670.07   31.00
   0   1   3  721.87   31.01
   0  -1  -3  709.30   31.01
   0   1   3  655.52   31.01
   0  -1  -3  628.11   30.96
   0   1   3  801.54   31.04
   0   1   3  553.08   30.91
   0  -1  -3  644.11   30.90
   0   1  -3  821.16   31.05
   0  -1   3  724.38   31.02
   0  -1   3  599.43   30.91
   0   1  -3  651.40   30.89
   0  -1   3  598.37   30.90
   0   1   3  644.90   30.97
   0  -1   3  697.01   31.02
   0  -1  -3  650.83   30.96
   0  -1   3  718.42   31.03
   0  -1  -3  706.71   30.93
   0  -1   4  133.84    6.74
   0   1  -4  143.06    6.75
   0  -1   4  131.62    6.75
   0   1   4  136.75    6.90
   0  -1  -4  133.43    6.86
   0   1   4  159.40    6.94
   0  -1  -4  161.97    6.95
   0  -1  -4  143.61    6.87
   0   1   4  158.96    6.89
   0  -1  -4  136.79    6.76
   0   1   4  118.29    6.75
   0  -1   4  152.39    6.90
   0   1  -4  176.43    6.93
   0   1   4  141.61    6.85
   0  -1  -4  148.15    6.85
   0  -1   4  153.49    6.93
   0  -1  -4  157.90    6.93
   0  -1   4  138.56    6.96
   0   1   4  138.31    6.78
   0  -1  -4  152.92    6.79
   0  -1   4  141.95    6.78
   0  -1   4  163.81    6.97
   0   1  -4  130.30    6.88
   0   1   5  108.26    5.25
   0  -1  -5  126.96    5.33
   0  -1  -5  102.98    5.19
   0  -1  -5  101.54    5.18
   0   1   5  116.51    5.21
   0   1   5   92.35    5.05
   0  -1   5  105.59    5.19
   0   1  -5  118.18    5.22
   0  -1  -5   96.32    5.05
   0   1   5  105.75    5.18
   0  -1  -5  118.12    5.19
   0  -1   5  109.54    5.24
   0  -1  -5  122.88    5.29
   0  -1   5  111.81    5.30
   0   1   5   98.13    5.07
   0  -1  -5   95.17    5.04
   0  -1   5  102.43    5.05
   0  -1   5  129.11    5.35
   0   1  -5  105.30    5.22
   0   1   6   86.98    3.88
   0  -1   6   30.45    3.49
   0  -1  -6   55.80    3.54
   0   1   6   76.61    3.60
   0  -1   6   79.27    3.57
   0  -1  -6  110.10    4.02
   0  -1   6   80.99    3.92
   0  -1  -6   83.65    3.82
   0   1  -6   90.43    3.93
   0   1  -6   71.20    3.75
   0   1   6   77.12    3.63
   0  -1   6   92.59    3.81
   0   1  -6   84.33    3.79
   0  -1  -6   76.71    3.61
   0  -1  -6  102.89    3.96
   0  -1   6   90.49    3.95
   0  -1  -6   93.49    3.81
   0  -1   6   95.76    3.91
   0   1   6   88.82    3.82
   0   1   6   91.42    3.80
   0  -1   6  108.03    4.05
   0  -1  -7    1.97    0.48
   0  -1   7    4.94    0.46
   0  -1   7    8.56    0.79
   0   1   7    4.77    0.57
   0  -1   7    7.08    0.91
   0  -1  -7    5.73    0.76
   0   1  -7    4.47    0.73
   0   1   7    6.57    0.80
   0   1  -7    6.76    0.96
   0  -1   7    6.91    0.98
   0   1   7    8.02    0.95
   0  -1  -7    5.46    0.79
   0  -1   7    7.12    0.96
   0   1  -7    5.75    0.57
   0  -1   7    6.48    0.61
   0   1   7    7.19    0.78
   0   1  -7    7.01    0.76
   0  -1  -8    0.18    0.69
   0  -1   8    1.34    0.87
   0  -1   8    2.20    0.90
   0   1  -8    1.36    0.78
   0  -1   8    0.21    0.79
   0   1   8    2.05    0.71
   0  -1   8    1.92    0.82
   0   1   8    1.55    0.88
   0  -1   9    7.40    1.19
   0  -1  -9    4.24    0.92
   0  -1   9    7.68    1.19
   0   1  -9    5.61    1.07
   0  -1   9    6.42    0.88
   0   1   9    6.72    0.95
   0  -1   9    7.94    1.09
   0   1   9    4.67    1.09
   0   1  10    1.42    1.04
   0  -1  10    1.15    1.13
   0  -1 -10   -0.03    0.78
   0  -1  10    1.09    1.05
   0   1 -10    1.46    0.95
   0  -1  10    0.90    0.91
   0   1  10    1.54    0.82
   0   1  11    0.14    1.20
   0  -1  11    2.74    1.35
   0  -1 -11    1.03    0.97
   0  -1  11    1.58    1.24
   0   1 -11    0.58    0.99
   0  -1  11   -0.24    1.18
   0   1  11    1.21    0.93
   0   1  12    0.23    1.42
   0  -1  12    1.88    1.48
   0  -1 -12    2.06    1.09
   0  -1  12    1.27    1.36
   0  -1  12   -0.04    1.30
   0   1 -12   -0.04    1.20
   0   1 -13   24.71    2.24
   0  -1  13   30.00    2.59
   0  -1 -13   28.20    2.33
   0   1  13   26.15    2.60
   0  -1  13   24.29    2.33
   0  -1  13   30.13    2.70
   0  -1  14   22.18    2.71
   0   1 -14   28.41    2.39
   0  -1  14   30.77    2.72
   0   1  14   22.33    2.68
   0   1 -15   72.88    4.55
   0   1  15   80.17    4.86
   0  -1  15   70.86    4.81
   0   1 -16   47.88    3.51
   0   1  16   47.79    3.52
   0   1  16   45.75    3.74
   0  -1  16   45.91    3.75
   0   1  17   -4.51    2.52
   0  -1  17   -2.51    2.30
   0   1 -17    2.85    1.63
   0   1  17    0.22    1.63
   0  -1  18   -0.06    2.32
   0   1  18   -3.72    2.57
   0   1  18    3.16    1.76
   0  -2   0    0.02    0.40
   0   2   0    0.20    0.32
   0  -2   0    0.37    0.37
   0  -2   0    0.12    0.85
   0  -2  -1 2158.79   93.09
   0   2  -1 2372.60   93.09
   0  -2   1 2240.86   93.09
   0   2   1 2308.38   93.09
   0  -2  -1 2037.11   93.09
   0   2   1 2105.67   93.11
   0  -2  -1  817.87   93.04
   0   2   1  855.09   93.09
   0   2  -1 2143.45   93.02
   0   2  -1 2001.75   92.98
   0  -2   1 2078.73   92.99
   0  -2   1 2318.50   93.05
   0   2  -1 1963.85   93.01
   0  -2  -1 2033.19   93.06
   0   2   1 1948.75   93.11
   0  -2  -1 2019.36   93.13
   0   2   1 2050.48   92.97
   0  -2  -1 2051.25   92.96
   0  -2   1 1955.53   93.14
   0  -2   1 2170.73   93.05
   0   2  -1 2110.33   93.06
   0   2  -2 8651.88  363.55
   0   2   2 7949.35  363.64
   0  -2   2 8512.25  363.54
   0  -2  -2 4461.17  363.46
   0   2   2 7820.80  363.54
   0  -2  -2 7712.06  363.55
   0   2  -2 8628.02  363.55
   0  -2   2 8302.70  363.54
   0  -2  -2 8158.88  363.57
   0   2   2 8110.03  363.60
   0  -2  -2 4841.38  363.51
   0   2   2 4395.42  363.57
   0  -2   2 7525.80  363.64
   0  -2   2 8892.02  363.52
   0   2  -2 8213.28  363.51
   0  -2   2 8695.04  363.52
   0   2   2 7880.39  363.55
   0  -2   2 9999.00  363.59
   0  -2  -2 8362.50  363.47
   0   2   2 8253.60  363.47
   0   2  -2 8886.98  363.47
   0  -2   2 8254.01  363.47
   0  -2  -3 1827.75   81.94
   0   2   3 1607.23   81.94
   0  -2   3 1907.47   81.93
   0  -2   3 1748.33   81.91
   0  -2  -3 1732.52   81.94
   0  -2   3 1708.69   81.80
   0  -2  -3 1721.78   81.89
   0   2   3 1886.58   81.91
   0   2  -3 1853.29   81.90
   0  -2   3 1912.58   81.91
   0   2   3 1160.32   81.95
   0   2   3 1892.46   81.86
   0  -2  -3 1484.25   81.85
   0  -2   3 1917.79   82.04
   0   2  -3 2231.17   82.06
   0   2   3 1650.61   81.85
   0  -2  -3 1763.72   81.91
   0   2   3 1849.86   81.97
   0   2  -3 1645.09   81.90
   0  -2   3 1859.77   81.92
   0  -2  -4    5.37    0.68
   0   2   4    4.57    0.75
   0  -2   4    2.97    0.61
   0  -2  -4    5.22    0.59
   0  -2   4    5.32    0.46
   0   2   4    4.24    0.59
   0   2   4    5.37    0.57
   0  -2   4    7.68    0.62
   0   2   4    5.88    0.60
   0   2   4    3.30    0.65
   0  -2  -4    4.84    0.55
   0  -2   4    4.47    0.61
   0  -2  -4    5.62    0.77
   0  -2   4    4.18    0.43
   0  -2   4    5.46    0.74
   0  -2  -4    4.87    0.57
   0   2  -4    4.74    0.74
   0  -2   4    6.40    0.76
   0   2   4    2.45    0.66
   0  -2   5   62.31    2.85
   0  -2   5   61.11    2.80
   0   2   5   53.48    3.03
   0  -2  -5   51.23    2.97
   0  -2  -5   59.99    2.92
   0  -2   5   65.71    2.90
   0   2   5   45.09    2.84
   0   2   5   63.55    3.03
   0  -2  -5   59.15    2.95
   0   2   5   50.28    2.98
   0  -2   5   51.80    3.02
   0   2   5   42.55    2.89
   0  -2  -5   52.37    2.80
   0  -2   5   61.08    3.03
   0   2   5   54.45    2.95
   0  -2  -5   59.74    3.05
   0  -2   5   62.64    3.07
   0   2  -5   60.14    3.08
   0  -2  -6  218.60   10.20
   0  -2   6  224.02   10.12
   0   2   6  175.36   10.15
   0  -2   6  238.29   10.19
   0  -2   6  223.60   10.43
   0  -2  -6  217.77   10.26
   0   2   6  207.53   10.29
   0   2   6  253.41   10.40
   0  -2  -6  195.63   10.10
   0   2   6  166.46   10.15
   0   2  -6  236.25   10.43
   0   2   6  213.65   10.39
   0  -2  -6  232.57   10.38
   0  -2   6  223.54   10.40
   0  -2  -6  236.30   10.38
   0  -2   6  208.43   10.45
   0  -2   6  223.74   10.14
   0  -2   7    8.60    0.68
   0  -2   7    7.83    1.03
   0  -2   7    7.31    1.14
   0   2   7    7.74    0.86
   0  -2  -7    8.06    0.85
   0   2  -7    5.89    0.99
   0  -2  -7    7.12    0.96
   0  -2  -7    6.60    0.69
   0  -2   7    8.51    0.94
   0   2  -7    9.14    0.99
   0   2   7    8.09    1.10
   0   2   7    5.72    0.68
   0  -2  -8    1.09    0.73
   0   2   8    1.77    0.91
   0   2  -8    1.54    0.80
   0  -2   8    3.44    0.82
   0  -2   8    2.76    1.01
   0   2   8    2.58    0.71
   0  -2   8    2.85    0.86
   0  -2   9    0.71    0.95
   0   2   9   -0.41    0.96
   0  -2   9   -0.59    0.89
   0   2  -9    0.19    0.82
   0  -2   9   -0.06    1.01
   0   2   9    0.32    0.72
   0  -2   9   -0.60    0.96
   0   2 -10   28.63    2.22
   0  -2  10   28.36    2.29
   0   2  10   25.90    2.17
   0  -2  10   30.93    2.30
   0   2  10   26.10    1.98
   0  -2  10   31.35    2.23
   0   2  11    5.71    1.43
   0  -2  11    3.99    1.48
   0   2  11    3.25    1.11
   0  -2  11    3.93    1.34
   0   2 -11    2.73    1.23
   0  -2  11    4.97    1.44
   0   2  12    1.78    1.39
   0  -2  12    1.70    1.31
   0  -2  12    3.35    1.55
   0   2 -12    0.65    1.23
   0  -2  12    2.68    1.54
   0   2  13   -0.70    1.52
   0  -2  13   -3.01    1.93
   0   2  13   -0.40    1.21
   0   2 -13   -1.72    1.43
   0  -2  13   -1.81    1.65
   0  -2  13   -0.57    1.39
   0   2 -14   35.78    2.92
   0  -2  14   46.38    3.36
   0  -2  14   46.89    3.51
   0   2  14   41.67    3.29
   0   2  14   40.58    3.07
   0   2 -15   93.41    5.43
   0  -2  15   96.70    5.72
   0  -2  15   99.46    5.87
   0   2  15   92.87    5.71
   0   2  15   84.28    5.42
   0   2 -16   57.97    4.04
   0  -2  16   63.79    4.49
   0   2  16   60.71    4.41
   0  -2  16   66.63    4.59
   0   2  16   59.98    4.15
   0   2  17   -1.83    2.26
   0   2  17    2.16    1.73
   0  -2  17   -0.12    2.23
   0   2 -17    2.45    1.63
   0  -2  17    3.32    2.16
   0   2  18    2.47    2.40
   0   2 -18    6.42    1.83
   0   2  18    6.81    1.97
   0  -2  18    2.81    2.34
   0  -3   0    0.09    1.37
   0  -3   0   -0.37    0.37
   0   3   0   -0.03    0.20
   0  -3   0   -0.54    0.57
   0   3   0   -0.51    0.49
   0  -3   0    0.86    0.51
   0   3   0    0.75    0.47
   0  -3  -1   80.22    9.58
   0   3   1   87.40    9.42
   0  -3   1  114.80    9.71
   0  -3  -1  215.76    9.51
   0   3  -1  207.24    9.42
   0   3  -1  208.85    9.35
   0   3   1  200.21    9.35
   0  -3   1  144.57    9.57
   0  -3  -1  228.05    9.54
   0   3   1  231.33    9.51
   0   3  -1  237.49    9.51
   0  -3   1  233.94    9.54
   0   3  -1  214.87    9.48
   0  -3  -1  207.59    9.29
   0  -3  -1  211.46    9.59
   0   3  -1  213.44    9.41
   0   3   1  241.62    9.60
   0  -3  -1  209.55    9.50
   0  -3  -2 1529.99   62.72
   0   3   2 1368.83   62.73
   0   3  -2 1311.72   62.55
   0  -3   2 1377.60   62.34
   0  -3  -2  589.28   62.46
   0  -3   2 1512.77   62.63
   0   3   2 1488.48   62.60
   0  -3  -2 1503.43   62.66
   0   3  -2 1551.72   62.61
   0   3   2 1469.37   62.65
   0  -3  -2 1608.59   62.72
   0  -3  -2  791.98   62.73
   0   3   2  760.03   62.74
   0  -3   2 1409.15   62.49
   0   3  -2 1331.23   62.49
   0   3   2 1365.01   62.64
   0  -3   2 1475.10   62.56
   0  -3  -2 1475.16   62.55
   0   3  -2 1234.32   62.51
   0  -3  -2 1387.59   62.44
   0   3   2 1405.00   62.45
   0   3  -2 1353.05   62.48
   0  -3   2 1319.32   62.72
   0   3  -2 1474.76   62.63
   0  -3   2 1464.13   62.57
   0  -3   3  665.77   31.78
   0   3  -3  669.10   31.79
   0   3   3  643.28   31.92
   0  -3  -3  577.45   31.78
   0  -3  -3  740.92   31.84
   0   3  -3  904.22   31.92
   0  -3   3  723.20   31.81
   0   3   3  787.94   31.84
   0  -3  -3  655.37   31.67
   0   3   3  704.18   31.69
   0   3   3  504.97   32.00
   0  -3  -3  363.78   31.70
   0  -3   3  822.83   32.04
   0   3  -3  642.24   31.73
   0  -3   3  708.78   31.76
   0  -3   3  718.36   31.79
   0   3   3  722.95   31.83
   0  -3   3  721.53   31.77
   0  -3  -3  734.57   31.86
   0   3   3  705.42   31.91
   0  -3  -3  697.80   31.86
   0   3  -3  667.01   31.66
   0   3   4  496.23   23.04
   0  -3  -4  518.26   23.00
   0   3   4  519.75   22.88
   0  -3   4  486.88   22.80
   0  -3  -4  496.06   23.00
   0  -3   4  544.26   22.97
   0   3   4  498.85   23.12
   0  -3   4  559.11   22.97
   0   3   4  424.24   22.89
   0   3   4  518.55   22.85
   0  -3   4  519.73   22.95
   0   3   4  324.29   23.04
   0  -3  -4  402.50   22.88
   0  -3   4  562.82   23.18
