Repository: Slapgravel/materials-tools

File: spectroscopy/CTE/Pyrene/exp_12_06_220_00.cif (part 1 of 14)
data_exp_12_06_220_00
_audit_creation_date               2026-02-20
_audit_creation_method
;
Olex2 1.5
(compiled 2025.07.13 svn.rb7424aed for OlexSys, GUI svn.r7314)
;
_shelx_SHELXL_version_number       '2019/3'
loop_
  _audit_author_name
  _audit_author_email
  _audit_author_address
 'Potticary, J.L.' potticary@meta.com
;
Reality Labs - Meta Platforms, LLC
MSI
10301 Willows Rd NE
Redmond
98052
USA
;

_audit_contact_author_address      ?
_audit_contact_author_email        ?
_audit_contact_author_name         ''
_audit_contact_author_phone        ?
_publ_contact_author_id_orcid      ?
_publ_section_references
;
Dolomanov, O.V., Bourhis, L.J., Gildea, R.J, Howard, J.A.K. & Puschmann, H.
 (2009), J. Appl. Cryst. 42, 339-341.

Sheldrick, G.M. (2015). Acta Cryst. A71, 3-8.

Sheldrick, G.M. (2015). Acta Cryst. C71, 3-8.
;
_chemical_name_common              ?
_chemical_name_systematic          Pyrene
_chemical_formula_moiety           '2(C16 H10)'
_chemical_formula_sum              'C32 H20'
_chemical_formula_weight           404.48
_chemical_melting_point            ?
_chemical_oxdiff_formula           C16H10
loop_
  _atom_type_symbol
  _atom_type_description
  _atom_type_scat_dispersion_real
  _atom_type_scat_dispersion_imag
  _atom_type_scat_source
 'C' 'C' 0.0033 0.0016 'International Tables Vol C Tables 4.2.6.8 and 6.1.1.4'
 'H' 'H' 0.0000 0.0000 'International Tables Vol C Tables 4.2.6.8 and 6.1.1.4'

_shelx_space_group_comment
;
The symmetry employed for this shelxl refinement is uniquely defined
by the following loop, which should always be used as a source of
symmetry information in preference to the above space-group names.
They are only intended as comments.
;
_space_group_crystal_system        'monoclinic'
_space_group_IT_number             14
_space_group_name_H-M_alt          'P 1 21/c 1'
_space_group_name_Hall             '-P 2ybc'
loop_
  _space_group_symop_operation_xyz
 'x, y, z'
 '-x, y+1/2, -z+1/2'
 '-x, -y, -z'
 'x, -y-1/2, z-1/2'

_cell_length_a                     8.4759(4)
_cell_length_b                     9.2512(3)
_cell_length_c                     13.6509(6)
_cell_angle_alpha                  90
_cell_angle_beta                   100.295(4)
_cell_angle_gamma                  90
_cell_volume                       1053.16(8)
_cell_formula_units_Z              2
_cell_measurement_reflns_used      5580
_cell_measurement_temperature      220.00(10)
_cell_measurement_theta_max        30.1840
_cell_measurement_theta_min        2.4640
_shelx_estimated_absorpt_T_max     0.960
_shelx_estimated_absorpt_T_min     0.934
_exptl_absorpt_coefficient_mu      0.072
_exptl_absorpt_correction_T_max    0.984
_exptl_absorpt_correction_T_min    0.975
_exptl_absorpt_correction_type     analytical
_exptl_absorpt_process_details
;
CrysAlisPro 1.171.44.139a (Rigaku Oxford Diffraction, 2026)
Analytical numeric absorption correction using a multifaceted crystal
model based on expressions derived by R.C. Clark & J.S. Reid.
(Clark, R. C. & Reid, J. S. (1995). Acta Cryst. A51, 887-897)
Empirical absorption correction using spherical harmonics,
implemented in SCALE3 ABSPACK scaling algorithm.
;
_exptl_absorpt_special_details     ?
_exptl_crystal_colour              'clear light colourless'
_exptl_crystal_colour_lustre       clear
_exptl_crystal_colour_modifier     light
_exptl_crystal_colour_primary      colourless
_exptl_crystal_density_diffrn      1.275
_exptl_crystal_density_meas        ?
_exptl_crystal_density_method      ?
_exptl_crystal_description         block
_exptl_crystal_F_000               424
loop_
  _exptl_crystal_face_index_h
  _exptl_crystal_face_index_k
  _exptl_crystal_face_index_l
  _exptl_crystal_face_perp_dist
 0 -1 -1 0.3113
 0 1 1 0.2909
 0 -1 0 0.3627
 0 1 0 0.3184
 -1 -1 -1 0.3713
 1 1 1 0.3735
 0 1 -1 0.2669
 0 -1 1 0.3173
 1 1 -1 0.4029
 -1 -1 1 0.4083
 -1 0 0 0.2574
 1 0 0 0.3145

_exptl_crystal_size_max            0.96
_exptl_crystal_size_mid            0.64
_exptl_crystal_size_min            0.57
loop_
  _exptl_oxdiff_crystal_face_indexfrac_h
  _exptl_oxdiff_crystal_face_indexfrac_k
  _exptl_oxdiff_crystal_face_indexfrac_l
  _exptl_oxdiff_crystal_face_x
  _exptl_oxdiff_crystal_face_y
  _exptl_oxdiff_crystal_face_z
 0.0006 -1.0008 -0.9995 0.0306 -0.0877 -0.0038
 -0.0006 1.0008 0.9995 -0.0306 0.0877 0.0038
 0.0004 -0.9984 0.0012 0.0401 -0.0509 -0.0405
 -0.0004 0.9984 -0.0012 -0.0401 0.0509 0.0405
 -0.9976 -0.9997 -1.0028 0.0974 -0.0758 0.0474
 0.9976 0.9997 1.0028 -0.0974 0.0758 -0.0474
 -0.0002 0.9961 -1.0018 -0.0496 0.0140 0.0772
 0.0002 -0.9961 1.0018 0.0496 -0.0140 -0.0772
 0.9980 0.9950 -0.9985 -0.1163 0.0021 0.0260
 -0.9980 -0.9950 0.9985 0.1163 -0.0021 -0.0260
 -0.9981 0.0011 -0.0034 0.0668 0.0119 0.0512
 0.9981 -0.0011 0.0034 -0.0668 -0.0119 -0.0512

_exptl_transmission_factor_max     ?
_exptl_transmission_factor_min     ?
_diffrn_reflns_av_R_equivalents    0.0708
_diffrn_reflns_av_unetI/netI       0.0315
_diffrn_reflns_Laue_measured_fraction_full  1.000
_diffrn_reflns_Laue_measured_fraction_max  0.973
_diffrn_reflns_limit_h_max         11
_diffrn_reflns_limit_h_min         -11
_diffrn_reflns_limit_k_max         13
_diffrn_reflns_limit_k_min         -13
_diffrn_reflns_limit_l_max         19
_diffrn_reflns_limit_l_min         -19
_diffrn_reflns_number              17409
_diffrn_reflns_point_group_measured_fraction_full  1.000
_diffrn_reflns_point_group_measured_fraction_max  0.973
_diffrn_reflns_theta_full          25.242
_diffrn_reflns_theta_max           30.304
_diffrn_reflns_theta_min           2.442
_diffrn_ambient_environment        N~2~
_diffrn_ambient_temperature        220.00(10)
_diffrn_detector                   'Rigaku HyPix Bantam'
_diffrn_detector_area_resol_mean   10.000
_diffrn_detector_type              'Hybrid Pixel Array Detector'
_diffrn_measured_fraction_theta_full  1.000
_diffrn_measured_fraction_theta_max  0.973
_diffrn_measurement_details
;
List of Runs (angles in degrees, time in seconds):

  # Type    Start    End  Width  t~exp~   \w     \q     \k     \f   Frames
--------------------------------------------------------------------------
  1  \w     75.00 101.00   0.50    1.98    --   20.00  54.00-120.00   52
  2  \w    -73.00 -35.00   0.50    1.98    --   20.00  54.00 120.00   76
  3  \w     -2.00  24.00   0.50    1.98    --   20.00  54.00 120.00   52
  4  \w     46.00  71.00   0.50    1.98    --   20.00  54.00 120.00   50
  5  \w     77.00 103.00   0.50    1.98    --   20.00  54.00 120.00   52
  6  \w    -74.00  -6.00   0.50    1.98    --   20.00  54.00   0.00  136
  7  \w     24.00  65.00   0.50    1.98    --   20.00  54.00   0.00   82
  8  \w     79.00 105.00   0.50    1.98    --   20.00  54.00   0.00   52
  9  \w    -66.00 -41.00   0.50    1.98    --   20.00  54.00 -60.00   50
 10  \w    -11.00  15.00   0.50    1.98    --   20.00  54.00 -60.00   52
 11  \w     54.00  80.00   0.50    1.98    --   20.00  54.00 -60.00   52
 12  \w    -73.00  -9.00   0.50    1.98    --   20.00  54.00  60.00  128
 13  \w    -72.00 100.00   0.50    1.98    --   20.00  54.00-150.00  344
 14  \w    -65.00  69.00   0.50    1.98    --   20.00  54.00 150.00  268
 15  \w     79.00 104.00   0.50    1.98    --   20.00  54.00 150.00   50
 16  \w    -65.00  50.00   0.50    1.98    --   20.00  54.00 -90.00  230
 17  \w    -32.00   9.00   0.50    1.98    --   20.00  54.00 -30.00   82
 18  \w     29.00  54.00   0.50    1.98    --   20.00  54.00 -30.00   50
 19  \w    -62.00  41.00   0.50    1.98    --   20.00  54.00-120.00  206
;
_diffrn_measurement_device         'Rigaku XtaLAB Mini II'
_diffrn_measurement_device_type    'Rigaku HPAD detector'
_diffrn_measurement_method         '\w scans'
_diffrn_orient_matrix_type        
 'CrysAlisPro convention (1999,Acta A55,543-557)'
_diffrn_orient_matrix_UB_11        -0.0669807000
_diffrn_orient_matrix_UB_12        -0.0401606000
_diffrn_orient_matrix_UB_13        0.0095560000
_diffrn_orient_matrix_UB_21        -0.0119971000
_diffrn_orient_matrix_UB_22        0.0510074000
_diffrn_orient_matrix_UB_23        0.0367130000
_diffrn_orient_matrix_UB_31        -0.0511448000
_diffrn_orient_matrix_UB_32        0.0405127000
_diffrn_orient_matrix_UB_33        -0.0368169000
_diffrn_oxdiff_digest_od_ed
;

;
_diffrn_oxdiff_measurement_exp_name  exp_12_06_220_00.par
_diffrn_radiation_collimation      '0.5 mm double-pinhole'
_diffrn_radiation_monochromator    'curved graphite'
_diffrn_radiation_probe            x-ray
_diffrn_radiation_type             MoK\a
_diffrn_radiation_wavelength       0.71073
_diffrn_source                     'sealed X-ray tube'
_diffrn_source_target              Mo
_diffrn_source_type                'Rigaku (Mo) X-ray Source'
_reflns_Friedel_coverage           0.000
_reflns_Friedel_fraction_full      .
_reflns_Friedel_fraction_max       .
_reflns_number_gt                  1947
_reflns_number_total               3061
_reflns_special_details
;
 Reflections were merged by SHELXL according to the crystal
 class for the calculation of statistics and refinement.
 
 _reflns_Friedel_fraction is defined as the number of unique
 Friedel pairs measured divided by the number that would be
 possible theoretically, ignoring centric projections and
 systematic absences.
;
_reflns_threshold_expression       'I > 2\s(I)'
_computing_cell_refinement         'CrysAlisPro 1.171.44.139a (Rigaku OD, 2026)'
_computing_data_collection        
 'CrysAlisPro system (CCD 44.108a 64-bit (release 25-04-2025))'
_computing_data_reduction          'CrysAlisPro 1.171.44.139a (Rigaku OD, 2026)'
_computing_molecular_graphics      'Olex2 1.5 (Dolomanov et al., 2009)'
_computing_publication_material    'Olex2 1.5 (Dolomanov et al., 2009)'
_computing_structure_refinement    'SHELXL 2019/3 (Sheldrick, 2015)'
_computing_structure_solution      'SHELXT 2018/2 (Sheldrick, 2018)'
_refine_diff_density_max           0.264
_refine_diff_density_min           -0.204
_refine_diff_density_rms           0.044
_refine_ls_extinction_coef         0.088(7)
_refine_ls_extinction_expression  
 'Fc^*^=kFc[1+0.001xFc^2^\l^3^/sin(2\q)]^-1/4^'
_refine_ls_extinction_method       'SHELXL-2019/2 (Sheldrick 2019)'
_refine_ls_goodness_of_fit_ref     1.018
_refine_ls_hydrogen_treatment      constr
_refine_ls_matrix_type             full
_refine_ls_number_parameters       146
_refine_ls_number_reflns           3061
_refine_ls_number_restraints       0
_refine_ls_R_factor_all            0.0851
_refine_ls_R_factor_gt             0.0524
_refine_ls_restrained_S_all        1.018
_refine_ls_shift/su_max            0.000
_refine_ls_shift/su_mean           0.000
_refine_ls_structure_factor_coef   Fsqd
_refine_ls_weighting_details      
 'w=1/[\s^2^(Fo^2^)+(0.0687P)^2^+0.3271P] where P=(Fo^2^+2Fc^2^)/3'
_refine_ls_weighting_scheme        calc
_refine_ls_wR_factor_gt            0.1385
_refine_ls_wR_factor_ref           0.1681
_refine_special_details            ?
_olex2_refinement_description
;
1. Fixed Uiso
 At 1.2 times of:
  All C(H) groups
2.a Aromatic/amide H refined with riding coordinates:
 C1(H1), C2(H2), C4(H4), C5(H5), C6(H6), C8(H8), C9(H9), C11(H11), C12(H12),
 C13(H13)
;
_atom_sites_solution_hydrogens     geom
_atom_sites_solution_primary       dual
_atom_sites_solution_secondary     ?
loop_
  _atom_site_label
  _atom_site_type_symbol
  _atom_site_fract_x
  _atom_site_fract_y
  _atom_site_fract_z
  _atom_site_U_iso_or_equiv
  _atom_site_adp_type
  _atom_site_occupancy
  _atom_site_site_symmetry_order
  _atom_site_calc_flag
  _atom_site_refinement_flags_posn
  _atom_site_refinement_flags_adp
  _atom_site_refinement_flags_occupancy
  _atom_site_disorder_assembly
  _atom_site_disorder_group
 C1 C 0.3409(2) 0.52495(17) 0.67860(12) 0.0502(4) Uani 1 1 d . . . . .
 H1 H 0.244693 0.568710 0.688138 0.060 Uiso 1 1 calc R U . . .
 C2 C 0.4781(2) 0.55729(16) 0.74090(12) 0.0494(4) Uani 1 1 d . . . . .
 H2 H 0.475394 0.623220 0.792960 0.059 Uiso 1 1 calc R U . . .
 C3 C 0.62880(18) 0.49373(14) 0.72998(10) 0.0386(3) Uani 1 1 d . . . . .
 C4 C 0.7739(2) 0.52639(17) 0.79414(11) 0.0518(4) Uani 1 1 d . . . . .
 H4 H 0.774468 0.593568 0.845871 0.062 Uiso 1 1 calc R U . . .
 C5 C 0.9157(2) 0.4604(2) 0.78166(13) 0.0581(5) Uani 1 1 d . . . . .
 H5 H 1.011388 0.483435 0.825148 0.070 Uiso 1 1 calc R U . . .
 C6 C 0.91873(18) 0.36101(18) 0.70618(13) 0.0514(4) Uani 1 1 d . . . . .
 H6 H 1.015938 0.316208 0.699845 0.062 Uiso 1 1 calc R U . . .
 C7 C 0.77807(16) 0.32638(14) 0.63891(10) 0.0390(3) Uani 1 1 d . . . . .
 C8 C 0.7745(2) 0.22521(17) 0.55772(12) 0.0485(4) Uani 1 1 d . . . . .
 H8 H 0.870233 0.180411 0.548422 0.058 Uiso 1 1 calc R U . . .
 C9 C 0.6375(2) 0.19377(17) 0.49528(12) 0.0515(4) Uani 1 1 d . . . . .
 H9 H 0.639955 0.127601 0.443319 0.062 Uiso 1 1 calc R U . . .
 C10 C 0.48692(19) 0.25863(15) 0.50575(10) 0.0408(3) Uani 1 1 d . . . . .
 C11 C 0.3412(2) 0.22670(19) 0.44175(11) 0.0554(4) Uani 1 1 d . . . . .
 H11 H 0.340393 0.160773 0.389271 0.066 Uiso 1 1 calc R U . . .
 C12 C 0.1996(2) 0.2912(2) 0.45532(13) 0.0614(5) Uani 1 1 d . . . . .
 H12 H 0.103641 0.268816 0.411883 0.074 Uiso 1 1 calc R U . . .
 C13 C 0.19754(19) 0.38804(19) 0.53185(13) 0.0540(4) Uani 1 1 d . . . . .
 H13 H 0.099832 0.430210 0.540029 0.065 Uiso 1 1 calc R U . . .
 C14 C 0.33842(17) 0.42482(15) 0.59774(10) 0.0398(3) Uani 1 1 d . . . . .
 C15 C 0.48571(15) 0.35930(13) 0.58445(9) 0.0319(3) Uani 1 1 d . . . . .
 C16 C 0.63109(15) 0.39342(12) 0.65088(9) 0.0314(3) Uani 1 1 d . . . . .

loop_
  _atom_site_aniso_label
  _atom_site_aniso_U_11
  _atom_site_aniso_U_22
  _atom_site_aniso_U_33
  _atom_site_aniso_U_23
  _atom_site_aniso_U_13
  _atom_site_aniso_U_12
 C1 0.0548(9) 0.0447(8) 0.0567(9) 0.0062(7) 0.0255(7) 0.0145(7)
 C2 0.0698(10) 0.0364(7) 0.0469(8) -0.0051(6) 0.0239(7) 0.0056(7)
 C3 0.0528(8) 0.0290(6) 0.0353(6) 0.0008(5) 0.0112(6) -0.0043(6)
 C4 0.0700(11) 0.0414(8) 0.0424(8) -0.0024(6) 0.0058(7) -0.0147(7)
 C5 0.0548(9) 0.0553(10) 0.0582(10) 0.0097(8) -0.0062(8) -0.0151(8)
 C6 0.0391(8) 0.0512(9) 0.0637(10) 0.0141(8) 0.0084(7) 0.0018(7)
 C7 0.0415(7) 0.0335(7) 0.0438(7) 0.0089(5) 0.0122(6) 0.0036(5)
 C8 0.0552(9) 0.0410(8) 0.0544(9) 0.0051(7) 0.0239(7) 0.0157(7)
 C9 0.0772(11) 0.0382(8) 0.0429(8) -0.0050(6) 0.0214(8) 0.0075(7)
 C10 0.0573(9) 0.0329(6) 0.0324(6) 0.0028(5) 0.0086(6) -0.0021(6)
 C11 0.0763(12) 0.0485(9) 0.0377(8) 0.0003(6) 0.0006(7) -0.0138(8)
 C12 0.0575(10) 0.0686(12) 0.0514(9) 0.0159(8) -0.0088(8) -0.0149(9)
 C13 0.0420(8) 0.0595(10) 0.0592(10) 0.0211(8) 0.0059(7) 0.0031(7)
 C14 0.0413(7) 0.0370(7) 0.0424(7) 0.0114(6) 0.0115(6) 0.0036(6)
 C15 0.0393(6) 0.0264(6) 0.0310(6) 0.0059(4) 0.0092(5) 0.0001(5)
 C16 0.0385(7) 0.0248(5) 0.0325(6) 0.0046(4) 0.0108(5) 0.0000(5)

_geom_special_details
;
 All esds (except the esd in the dihedral angle between two l.s. planes)
 are estimated using the full covariance matrix.  The cell esds are taken
 into account individually in the estimation of esds in distances, angles
 and torsion angles; correlations between esds in cell parameters are only
 used when they are defined by crystal symmetry.  An approximate (isotropic)
 treatment of cell esds is used for estimating esds involving l.s. planes.
;
loop_
  _geom_bond_atom_site_label_1
  _geom_bond_atom_site_label_2
  _geom_bond_distance
  _geom_bond_site_symmetry_2
  _geom_bond_publ_flag
 C1 H1 0.9400 . ?
 C1 C2 1.346(2) . ?
 C1 C14 1.438(2) . ?
 C2 H2 0.9400 . ?
 C2 C3 1.438(2) . ?
 C3 C4 1.409(2) . ?
 C3 C16 1.4264(18) . ?
 C4 H4 0.9400 . ?
 C4 C5 1.386(3) . ?
 C5 H5 0.9400 . ?
 C5 C6 1.385(3) . ?
 C6 H6 0.9400 . ?
 C6 C7 1.406(2) . ?
 C7 C8 1.447(2) . ?
 C7 C16 1.4270(18) . ?
 C8 H8 0.9400 . ?
 C8 C9 1.344(2) . ?
 C9 H9 0.9400 . ?
 C9 C10 1.440(2) . ?
 C10 C11 1.411(2) . ?
 C10 C15 1.4232(18) . ?
 C11 H11 0.9400 . ?
 C11 C12 1.382(3) . ?
 C12 H12 0.9400 . ?
 C12 C13 1.379(3) . ?
 C13 H13 0.9400 . ?
 C13 C14 1.402(2) . ?
 C14 C15 1.4283(18) . ?
 C15 C16 1.4286(17) . ?

loop_
  _geom_angle_atom_site_label_1
  _geom_angle_atom_site_label_2
  _geom_angle_atom_site_label_3
  _geom_angle
  _geom_angle_site_symmetry_1
  _geom_angle_site_symmetry_3
  _geom_angle_publ_flag
 C2 C1 H1 119.3 . . ?
 C2 C1 C14 121.35(14) . . ?
 C14 C1 H1 119.3 . . ?
 C1 C2 H2 119.1 . . ?
 C1 C2 C3 121.79(13) . . ?
 C3 C2 H2 119.1 . . ?
 C4 C3 C2 122.72(14) . . ?
 C4 C3 C16 118.79(14) . . ?
 C16 C3 C2 118.49(13) . . ?
 C3 C4 H4 119.7 . . ?
 C5 C4 C3 120.59(15) . . ?
 C5 C4 H4 119.7 . . ?
 C4 C5 H5 119.5 . . ?
 C6 C5 C4 121.07(15) . . ?
 C6 C5 H5 119.5 . . ?
 C5 C6 H6 119.6 . . ?
 C5 C6 C7 120.74(15) . . ?
 C7 C6 H6 119.6 . . ?
 C6 C7 C8 123.18(14) . . ?
 C6 C7 C16 118.82(13) . . ?
 C16 C7 C8 118.01(13) . . ?
 C7 C8 H8 119.2 . . ?
 C9 C8 C7 121.57(13) . . ?
 C9 C8 H8 119.2 . . ?
 C8 C9 H9 119.1 . . ?
 C8 C9 C10 121.83(14) . . ?
 C10 C9 H9 119.1 . . ?
 C11 C10 C9 122.99(14) . . ?
 C11 C10 C15 118.74(14) . . ?
 C15 C10 C9 118.27(13) . . ?
 C10 C11 H11 119.6 . . ?
 C12 C11 C10 120.78(16) . . ?
 C12 C11 H11 119.6 . . ?
 C11 C12 H12 119.6 . . ?
 C13 C12 C11 120.73(16) . . ?
 C13 C12 H12 119.6 . . ?
 C12 C13 H13 119.4 . . ?
 C12 C13 C14 121.27(16) . . ?
 C14 C13 H13 119.4 . . ?
 C13 C14 C1 122.85(14) . . ?
 C13 C14 C15 118.62(14) . . ?
 C15 C14 C1 118.53(13) . . ?
 C10 C15 C14 119.87(13) . . ?
 C10 C15 C16 120.14(12) . . ?
 C14 C15 C16 119.99(12) . . ?
 C3 C16 C7 119.98(12) . . ?
 C3 C16 C15 119.83(12) . . ?
 C7 C16 C15 120.19(11) . . ?

loop_
  _geom_torsion_atom_site_label_1
  _geom_torsion_atom_site_label_2
  _geom_torsion_atom_site_label_3
  _geom_torsion_atom_site_label_4
  _geom_torsion
  _geom_torsion_site_symmetry_1
  _geom_torsion_site_symmetry_2
  _geom_torsion_site_symmetry_3
  _geom_torsion_site_symmetry_4
  _geom_torsion_publ_flag
 C1 C2 C3 C4 179.80(14) . . . . ?
 C1 C2 C3 C16 -0.2(2) . . . . ?
 C1 C14 C15 C10 179.35(12) . . . . ?
 C1 C14 C15 C16 0.17(18) . . . . ?
 C2 C1 C14 C13 179.61(14) . . . . ?
 C2 C1 C14 C15 0.0(2) . . . . ?
 C2 C3 C4 C5 178.86(14) . . . . ?
 C2 C3 C16 C7 -178.91(11) . . . . ?
 C2 C3 C16 C15 0.46(18) . . . . ?
 C3 C4 C5 C6 0.0(2) . . . . ?
 C4 C3 C16 C7 1.05(18) . . . . ?
 C4 C3 C16 C15 -179.58(11) . . . . ?
 C4 C5 C6 C7 1.2(2) . . . . ?
 C5 C6 C7 C8 178.99(14) . . . . ?
 C5 C6 C7 C16 -1.2(2) . . . . ?
 C6 C7 C8 C9 179.45(14) . . . . ?
 C6 C7 C16 C3 0.08(18) . . . . ?
 C6 C7 C16 C15 -179.29(12) . . . . ?
 C7 C8 C9 C10 -0.1(2) . . . . ?
 C8 C7 C16 C3 179.90(11) . . . . ?
 C8 C7 C16 C15 0.53(17) . . . . ?
 C8 C9 C10 C11 -179.48(14) . . . . ?
 C8 C9 C10 C15 0.4(2) . . . . ?
 C9 C10 C11 C12 179.58(14) . . . . ?
 C9 C10 C15 C14 -179.42(12) . . . . ?
 C9 C10 C15 C16 -0.24(18) . . . . ?
 C10 C11 C12 C13 -0.1(2) . . . . ?
 C10 C15 C16 C3 -179.61(11) . . . . ?
 C10 C15 C16 C7 -0.23(17) . . . . ?
 C11 C10 C15 C14 0.49(19) . . . . ?
 C11 C10 C15 C16 179.67(12) . . . . ?
 C11 C12 C13 C14 0.4(2) . . . . ?
 C12 C13 C14 C1 -179.79(14) . . . . ?
 C12 C13 C14 C15 -0.2(2) . . . . ?
 C13 C14 C15 C10 -0.22(19) . . . . ?
 C13 C14 C15 C16 -179.40(11) . . . . ?
 C14 C1 C2 C3 0.0(2) . . . . ?
 C14 C15 C16 C3 -0.43(17) . . . . ?
 C14 C15 C16 C7 178.94(11) . . . . ?
 C15 C10 C11 C12 -0.3(2) . . . . ?
 C16 C3 C4 C5 -1.1(2) . . . . ?
 C16 C7 C8 C9 -0.4(2) . . . . ?

_shelx_res_file
;
TITL exp_12_06_220_00_a.res in P2(1)/c
    exp_12_06_220_00.res
    created by SHELXL-2019/3 at 12:31:29 on 20-Feb-2026
REM Old TITL exp_12_06_220_00 in P2(1)/c
REM SHELXT solution in P2(1)/c: R1 0.208, Rweak 0.173, Alpha 0.030
REM <I/s> 0.612 for 144 systematic absences, Orientation as input
REM Formula found by SHELXT: C16
CELL 0.71073 8.4759 9.2512 13.6509 90 100.295 90
ZERR 2 0.0004 0.0003 0.0006 0 0.004 0
LATT 1
SYMM -X,0.5+Y,0.5-Z
SFAC C H
UNIT 64 40

L.S. 10
PLAN  5
SIZE 0.57 0.64 0.96
TEMP -53
CONF
BOND
list 4
MORE -1
BOND $H
fmap 2 53
acta
REM <olex2.extras>
REM <HklSrc "%.\\exp_12_06_220_00.hkl">
REM </olex2.extras>

WGHT    0.068700    0.327100
EXTI    0.088422
FVAR       1.04043
C1    1    0.340886    0.524947    0.678596    11.00000    0.05482    0.04472 =
         0.05672    0.00616    0.02554    0.01453
AFIX  43
H1    2    0.244693    0.568710    0.688138    11.00000   -1.20000
AFIX   0
C2    1    0.478148    0.557285    0.740900    11.00000    0.06981    0.03639 =
         0.04692   -0.00510    0.02394    0.00556
AFIX  43
H2    2    0.475394    0.623220    0.792960    11.00000   -1.20000
AFIX   0
C3    1    0.628800    0.493728    0.729976    11.00000    0.05277    0.02896 =
         0.03532    0.00083    0.01118   -0.00428
C4    1    0.773888    0.526395    0.794142    11.00000    0.07000    0.04138 =
         0.04237   -0.00243    0.00582   -0.01472
AFIX  43
H4    2    0.774468    0.593568    0.845871    11.00000   -1.20000
AFIX   0
C5    1    0.915697    0.460382    0.781663    11.00000    0.05483    0.05535 =
         0.05820    0.00969   -0.00620   -0.01508
AFIX  43
H5    2    1.011388    0.483435    0.825148    11.00000   -1.20000
AFIX   0
C6    1    0.918731    0.361014    0.706179    11.00000    0.03913    0.05125 =
         0.06367    0.01413    0.00839    0.00176
AFIX  43
H6    2    1.015938    0.316208    0.699845    11.00000   -1.20000
AFIX   0
C7    1    0.778070    0.326380    0.638907    11.00000    0.04146    0.03351 =
         0.04381    0.00891    0.01221    0.00358
C8    1    0.774464    0.225213    0.557717    11.00000    0.05524    0.04097 =
         0.05441    0.00506    0.02390    0.01573
AFIX  43
H8    2    0.870233    0.180411    0.548422    11.00000   -1.20000
AFIX   0
C9    1    0.637456    0.193772    0.495275    11.00000    0.07721    0.03823 =
         0.04287   -0.00503    0.02144    0.00750
AFIX  43
H9    2    0.639955    0.127601    0.443319    11.00000   -1.20000
AFIX   0
C10   1    0.486921    0.258632    0.505746    11.00000    0.05730    0.03289 =
         0.03241    0.00275    0.00864   -0.00214
C11   1    0.341196    0.226701    0.441755    11.00000    0.07628    0.04854 =
         0.03771    0.00033    0.00064   -0.01376
AFIX  43
H11   2    0.340393    0.160773    0.389271    11.00000   -1.20000
AFIX   0
C12   1    0.199598    0.291208    0.455319    11.00000    0.05752    0.06856 =
         0.05136    0.01589   -0.00879   -0.01487
AFIX  43
H12   2    0.103641    0.268816    0.411883    11.00000   -1.20000
AFIX   0
C13   1    0.197542    0.388035    0.531853    11.00000    0.04203    0.05953 =
         0.05920    0.02107    0.00588    0.00315
AFIX  43
H13   2    0.099832    0.430210    0.540029    11.00000   -1.20000
AFIX   0
C14   1    0.338417    0.424816    0.597740    11.00000    0.04130    0.03702 =
         0.04245    0.01144    0.01149    0.00363
C15   1    0.485713    0.359299    0.584448    11.00000    0.03931    0.02640 =
         0.03096    0.00595    0.00916    0.00010
C16   1    0.631086    0.393422    0.650883    11.00000    0.03846    0.02476 =
         0.03249    0.00462    0.01076    0.00001
HKLF 4




REM  exp_12_06_220_00_a.res in P2(1)/c
REM wR2 = 0.1681, GooF = S = 1.018, Restrained GooF = 1.018 for all data
REM R1 = 0.0524 for 1947 Fo > 4sig(Fo) and 0.0851 for all 3061 data
REM 146 parameters refined using 0 restraints

END

WGHT      0.0687      0.3266

REM Highest difference peak  0.264,  deepest hole -0.204,  1-sigma level  0.044
Q1    1   0.7688  0.2703  0.5981  11.00000  0.05    0.26
Q2    1   0.7071  0.3617  0.6449  11.00000  0.05    0.26
Q3    1   0.6328  0.4218  0.7038  11.00000  0.05    0.23
Q4    1   0.4096  0.3790  0.5933  11.00000  0.05    0.23
Q5    1   0.8959  0.4183  0.7396  11.00000  0.05    0.22
;
_shelx_res_checksum                89650
_shelx_hkl_file
;
   0   0  -2   47.66    2.61
   0   0   2   47.88    2.61
   0   0   2   54.46    2.65
   0   0  -2   55.92    2.65
   0   0  -2   42.11    2.64
   0   0   2   46.42    2.62
   0   0  -2   54.52    2.64
   0   0  -2   49.09    2.59
   0   0   2   47.54    2.59
   0   0   2   52.71    2.60
   0   0   3   -0.15    0.19
   0   0  -3    0.40    0.18
   0   0   3   -0.19    0.17
   0   0   3   -0.05    0.29
   0   0  -3    0.01    0.28
   0   0   3   -0.03    0.23
   0   0  -3    0.10    0.21
   0   0  -3   -0.01    0.26
   0   0  -3   -0.19    0.28
   0   0   3    0.16    0.28
   0   0   4 2433.46  119.11
   0   0  -4 2338.34  119.10
   0   0  -4 2389.25  119.21
   0   0   4 2389.74  119.22
   0   0  -4 2313.18  119.20
   0   0   4 2455.00  119.11
   0   0  -4 2384.60  119.14
   0   0   4 2422.90  119.16
   0   0   4 2127.11  119.04
   0   0   4 2320.36  119.19
   0   0  -4 2550.46  119.21
   0   0   5   -0.01    0.17
   0   0  -5    0.50    0.40
   0   0  -5   -0.01    0.25
   0   0   5    0.08    0.26
   0   0   5    0.02    0.43
   0   0   5    0.02    0.27
   0   0   5   -0.07    0.45
   0   0  -5   -0.08    0.40
   0   0   5    0.38    0.36
   0   0  -5    0.03    0.30
   0   0  -6   17.45    1.05
   0   0   6   17.31    0.96
   0   0   6   20.34    1.29
   0   0  -6   19.87    1.26
   0   0   6   18.77    1.18
   0   0  -6   17.64    1.16
   0   0   6   20.24    1.10
   0   0   6   19.02    1.09
   0   0   6   20.09    1.32
   0   0  -6   19.36    1.25
   0   0  -7   -0.12    0.57
   0   0   7   -0.36    0.65
   0   0   7    0.24    0.38
   0   0  -7   -0.17    0.33
   0   0  -7   -0.04    0.42
   0   0   7   -0.17    0.49
   0   0   7    0.24    0.38
   0   0   7    0.31    0.65
   0   0   8   38.73    2.35
   0   0   8   34.42    2.21
   0   0  -8   33.22    2.08
   0   0  -8   37.04    2.32
   0   0   8   36.26    2.35
   0   0   8   36.49    2.10
   0   0   9    0.26    0.64
   0   0   9   -0.22    0.85
   0   0  -9   -0.44    0.83
   0   0   9    0.30    0.80
   0   0  10   -0.15    0.72
   0   0  10    0.25    0.89
   0   0  10    0.47    0.94
   0   0 -10    0.07    0.85
   0   0  11   -1.46    1.05
   0   0  11   -0.12    1.04
   0   0  11   -0.57    1.11
   0   0 -11    0.07    0.93
   0   0  12    2.91    1.09
   0   0  12    1.76    1.33
   0   0 -12    1.53    1.00
   0   0  13    1.07    1.56
   0   0 -13    3.79    1.33
   0   0 -14  120.28    7.08
   0   0  14  123.35    7.22
   0   0  15   -2.62    1.95
   0   0 -15    4.57    1.54
   0   0  16   -3.55    2.13
   0   0  17   -3.39    2.10
   0   0  18    4.68    1.78
   0   0  18   -1.99    2.19
   0  -1   0   -0.07    0.14
   0   1   0    0.00    0.11
   0  -1   0    0.04    0.10
   0  -1   0    0.11    0.22
   0  -1  -1 2029.63   90.01
   0   1   1 1894.40   90.01
   0  -1  -1 2178.66   90.06
   0  -1   1 2085.86   90.04
   0   1  -1 1762.39   90.04
   0   1   1 1602.47   90.05
   0   1  -1 2170.94   90.03
   0  -1  -1 1792.33   90.04
   0   1   1 1869.25   90.04
   0  -1   1 1601.88   90.02
   0  -1  -1 2191.33   90.06
   0   1   1 1528.22   90.04
   0   1   1  715.46   89.99
   0  -1  -1  872.96   90.00
   0  -1  -1 1750.86   90.04
   0   1   1 1582.15   90.04
   0  -1   1 2092.17   90.03
   0   1  -1 1806.85   90.03
   0   1  -1 1710.11   90.04
   0  -1   1 2170.28   90.04
   0  -1   1 2164.55   90.04
   0   1   1 1650.19   90.02
   0  -1  -1 1943.70   90.03
   0   1  -1 2346.56   90.06
   0  -1   1 1871.98   90.05
   0  -1   1 1802.96   90.01
   0   1  -1 2071.70   90.01
   0   1   2 2107.05  101.41
   0  -1   2 2065.02  101.36
   0   1  -2 2271.39  101.43
   0  -1  -2 2018.41  101.39
   0   1   2 1988.11  101.40
   0  -1   2 1896.53  101.37
   0  -1  -2 1815.33  101.38
   0  -1   2 2225.97  101.43
   0  -1  -2 1989.65  101.42
   0  -1  -2 2227.49  101.44
   0   1   2 2118.67  101.44
   0  -1  -2 2047.37  101.41
   0   1   2 1881.33  101.42
   0  -1   2 2218.01  101.43
   0   1   2 2293.91  101.41
   0  -1   3  704.73   35.56
   0   1  -3  683.92   35.55
   0  -1   3  717.29   35.55
   0   1   3  706.50   35.64
   0  -1  -3  702.44   35.58
   0  -1   3  671.18   35.55
   0   1   3  668.53   35.57
   0  -1  -3  674.16   35.62
   0   1   3  794.96   35.64
   0   1   3  686.08   35.62
   0  -1  -3  733.22   35.62
   0  -1  -3  670.68   35.55
   0   1   3  600.51   35.55
   0  -1   3  743.30   35.62
   0   1  -3  714.83   35.61
   0  -1  -3  697.81   35.60
   0   1   3  663.78   35.61
   0  -1  -3  714.03   35.64
   0  -1   3  780.85   35.66
   0  -1   3  706.87   35.65
   0  -1   4  156.78    8.38
   0  -1   4  161.29    8.39
   0   1  -4  163.56    8.39
   0   1   4  164.95    8.51
   0  -1  -4  183.10    8.55
   0   1   4  177.71    8.52
   0  -1  -4  144.30    8.46
   0   1   4  179.42    8.49
   0  -1  -4  166.05    8.48
   0  -1  -4  165.36    8.39
   0   1   4  140.48    8.39
   0   1  -4  158.49    8.45
   0  -1   4  165.49    8.48
   0  -1   4  172.27    8.52
   0  -1  -4  163.46    8.45
   0   1   4  156.56    8.46
   0  -1   4  175.98    8.57
   0  -1  -4  172.10    8.51
   0  -1  -4  171.68    8.42
   0   1   4  157.82    8.40
   0  -1   4  152.45    8.37
   0  -1   4  177.82    8.54
   0   1  -4  171.90    8.50
   0   1   5  121.23    6.27
   0  -1   5  107.84    6.07
   0   1   5  116.82    6.11
   0  -1  -5  123.02    6.21
   0   1   5  126.81    6.21
   0   1   5  128.22    6.26
   0   1  -5  120.69    6.27
   0  -1  -5  146.24    6.32
   0  -1  -5  117.22    6.22
   0   1  -5  125.20    6.23
   0   1   5  108.43    6.10
   0  -1   5  126.05    6.21
   0  -1  -5  121.77    6.11
   0   1  -5  119.55    6.17
   0  -1   5  125.88    6.26
   0  -1  -5  118.41    6.19
   0   1   5  117.29    6.20
   0  -1   5  140.63    6.35
   0  -1  -5  131.91    6.27
   0  -1   5  133.26    6.30
   0  -1  -5   86.02    6.08
   0   1  -6   93.75    4.01
   0   1   6  101.43    4.27
   0  -1   6   84.51    3.93
   0   1   6   98.72    4.01
   0   1  -6   99.48    4.28
   0  -1  -6  108.21    4.29
   0  -1  -6   93.40    4.18
   0  -1   6  104.36    4.33
   0   1  -6   87.14    4.15
   0   1   6   85.69    4.01
   0   1  -6   94.33    4.09
   0  -1   6  103.62    4.16
   0  -1  -6   97.63    4.01
   0  -1  -6  102.50    4.23
   0  -1   6  104.67    4.32
   0   1   6   95.85    4.18
   0  -1  -6   95.89    4.14
   0  -1   6   99.07    4.21
   0  -1   6  107.38    4.30
   0   1   6  107.47    4.16
   0  -1   7    6.88    0.49
   0  -1  -7    7.13    0.72
   0   1   7    7.59    0.61
   0   1  -7    8.38    0.93
   0  -1   7    9.10    0.76
   0   1  -7    9.05    0.71
   0  -1   7    7.29    0.95
   0  -1  -7    7.83    0.81
   0   1  -7    7.47    0.62
   0   1   7    7.51    0.81
   0  -1   7    7.50    0.86
   0   1  -7    7.85    0.76
   0  -1   7    8.77    0.64
   0   1   7    8.57    0.76
   0  -1   7    8.13    0.96
   0   1   7    9.00    0.95
   0   1   8    2.03    0.77
   0  -1   8    2.77    0.83
   0   1  -8    2.36    0.74
   0  -1  -8    0.56    0.72
   0  -1   8    2.09    0.86
   0  -1   8    1.57    0.70
   0   1   8    1.69    0.62
   0  -1   8    0.94    0.69
   0  -1   9   10.20    1.18
   0   1   9    7.46    1.11
   0   1  -9    8.05    1.08
   0  -1  -9    7.00    1.01
   0  -1   9    8.99    1.20
   0   1   9    8.18    0.97
   0  -1   9    9.24    1.07
   0  -1   9    9.06    0.92
   0  -1  10    2.18    1.06
   0  -1 -10    0.85    0.87
   0   1 -10    2.57    0.91
   0   1  10    1.69    0.75
   0  -1  10    1.49    0.85
   0  -1  10    1.81    0.99
   0   1  10    1.34    0.97
   0  -1 -11    1.21    0.93
   0  -1  11    1.34    1.12
   0   1 -11    1.04    0.98
   0   1  11    1.92    0.86
   0  -1  11    0.61    0.90
   0  -1  11    0.96    1.11
   0   1  11    0.91    1.09
   0  -1  12    0.99    1.10
   0  -1  12    1.00    1.34
   0   1  12    0.30    1.29
   0   1 -12    0.69    1.14
   0  -1 -12    2.32    1.10
   0  -1  12    1.42    1.33
   0   1  13   33.31    2.77
   0  -1  13   33.67    2.83
   0  -1 -13   34.16    2.55
   0  -1  13   39.19    2.91
   0   1 -13   30.97    2.65
   0   1  14   26.81    2.71
   0  -1  14   29.93    2.81
   0   1 -14   31.67    2.58
   0  -1  14   33.45    2.83
   0   1  15  106.98    6.43
   0  -1  15  111.82    6.59
   0   1 -15  100.81    6.30
   0  -1  16   71.15    4.69
   0   1  16   62.89    4.48
   0   1  16   61.92    4.38
   0   1 -16   63.51    4.38
   0   1 -17    2.03    1.54
   0   1  17    2.09    1.64
   0   1  18    4.78    1.81
   0  -1  18    0.60    2.24
   0   1  18   -1.18    2.31
   0  -2   0   -0.01    0.31
   0   2   0    0.25    0.26
   0  -2   0    0.22    0.30
   0  -2   0   -0.03    0.45
   0   2   1 2266.12   87.83
   0  -2  -1 2100.08   87.82
   0  -2  -1 2168.86   87.81
   0  -2   1 2177.95   87.76
   0   2  -1 2104.74   87.78
   0   2   1 2146.97   87.84
   0  -2  -1 2096.95   87.71
   0   2   1 2048.58   87.72
   0  -2   1 1719.33   87.78
   0   2   1 2125.13   87.79
   0  -2   1 2182.39   87.79
   0   2  -1 2231.13   87.79
   0  -2  -1 2175.28   87.81
   0   2  -1 2219.08   87.81
   0  -2  -1 2242.64   87.87
   0   2  -1 2103.76   87.73
   0  -2   1 2080.96   87.73
   0  -2   1 2305.49   87.79
   0   2  -1 2151.55   87.79
   0   2  -1 2159.80   87.76
   0  -2   2 9718.59  388.99
   0   2  -2 9439.58  389.00
   0   2   2 8063.88  389.02
   0  -2  -2 7299.04  388.96
   0  -2   2 8616.41  388.95
   0   2  -2 9170.69  388.96
   0  -2  -2 8440.58  388.98
   0   2   2 6899.45  388.92
   0  -2  -2 8895.89  389.02
   0   2   2 7908.37  389.00
   0   2   2 4046.99  388.91
   0   2  -2 8929.50  388.95
   0  -2   2 9999.00  388.97
   0   2   2 8589.35  388.91
   0  -2  -2 9886.97  388.93
   0  -2   2 9480.75  388.98
   0   2   2 8517.95  388.97
   0  -2   2 9854.33  388.99
   0   2  -2 9696.92  388.92
   0  -2   2 9568.07  388.94
   0  -2   2 9236.36  389.01
   0   2   3 1872.79   86.77
   0   2   3 1885.15   86.84
   0  -2  -3 2170.50   86.84
   0  -2   3 2101.71   86.82
   0   2   3 2004.90   86.83
   0  -2   3 2015.71   86.80
   0  -2  -3 1853.73   86.81
   0  -2   3 1698.99   86.68
   0  -2  -3 1892.42   86.77
   0   2  -3 1825.57   86.73
   0   2   3 1652.59   86.74
   0  -2   3 1869.79   86.75
   0   2   3  855.70   86.67
   0   2   3 1932.73   86.75
   0  -2  -3  902.96   86.66
   0  -2   3 1924.05   86.82
   0   2   3 1829.99   86.73
   0   2  -3 2036.86   86.82
   0  -2  -3 1813.54   86.78
   0   2   3 1731.12   86.77
   0   2  -3 1856.27   86.79
   0  -2   3 1956.71   86.79
   0   2  -4    4.92    0.56
   0  -2   4    4.25    0.42
   0  -2  -4    6.20    0.66
   0   2   4    5.31    0.69
   0  -2  -4    4.80    0.62
   0  -2   4    4.24    0.60
   0  -2  -4    6.12    0.57
   0   2   4    6.40    0.54
   0  -2   4    6.21    0.52
   0   2   4    4.46    0.60
   0  -2  -4    4.80    0.54
   0   2   4    6.04    0.56
   0   2   4    2.19    0.52
   0  -2  -4    3.97    0.48
   0  -2   4    5.00    0.56
   0   2   4    5.28    0.58
   0  -2   4    5.54    0.46
   0  -2   4    5.67    0.62
   0   2  -5   62.61    3.28
   0   2   5   59.72    3.33
   0  -2  -5   63.81    3.32
   0  -2   5   66.73    3.17
   0  -2   5   66.15    3.14
   0   2   5   49.46    3.24
   0  -2  -5   64.01    3.26
   0  -2  -5   61.93    3.21
   0  -2   5   58.84    3.16
   0   2   5   50.62    3.17
   0   2   5   41.56    3.14
   0  -2  -5   57.48    3.13
   0  -2   5   64.21    3.32
   0  -2   5   61.52    3.30
   0  -2   5   58.26    3.35
   0   2   5   55.47    3.26
   0  -2  -5   59.28    3.29
   0   2   5   66.06    3.29
   0  -2  -6  250.47   12.14
   0  -2   6  241.89   12.06
   0   2   6  220.87   12.09
   0  -2   6  239.04   12.08
   0  -2  -6  242.75   12.16
   0  -2   6  227.60   12.26
   0   2   6  222.18   12.17
   0   2   6  268.19   12.25
   0  -2  -6  231.31   12.05
   0   2   6  179.57   12.06
   0  -2   6  236.76   12.06
   0   2   6  247.96   12.29
   0  -2  -6  241.45   12.24
   0  -2   6  264.30   12.42
   0   2  -6  249.90   12.19
   0  -2  -6  233.35   12.22
   0  -2   6  226.21   12.21
   0  -2   7    7.22    0.59
   0   2  -7    7.04    0.75
   0  -2   7    8.45    0.86
   0  -2   7    6.95    1.06
   0  -2   7    7.40    0.96
   0   2   7    6.09    0.63
   0   2   7    6.95    0.80
   0  -2  -7    7.76    0.73
   0   2   7    8.10    1.00
   0  -2  -7    6.66    0.66
   0  -2  -7    7.24    0.89
   0   2  -7    6.17    0.89
   0  -2   8    2.98    0.90
   0   2   8    2.58    0.82
   0   2  -8    3.78    0.86
   0  -2   8    3.40    0.74
   0  -2   8    3.45    0.99
   0   2   8    3.21    0.67
   0  -2   8    2.87    0.81
   0  -2   9    0.45    0.86
   0   2   9    0.65    0.82
   0  -2   9   -0.32    0.76
   0   2  -9    0.21    0.85
   0  -2   9    0.40    0.96
   0  -2   9    0.16    0.77
   0   2   9   -0.34    0.63
   0  -2  10   40.09    2.71
   0   2 -10   40.08    2.64
   0   2  10   33.99    2.59
   0  -2  10   39.68    2.68
   0   2  10   32.70    2.40
   0  -2  10   42.23    2.66
   0   2  11    5.34    1.29
   0  -2  11    7.58    1.31
   0  -2  11    8.56    1.46
   0   2 -11    5.99    1.30
   0  -2  11    7.53    1.38
   0   2  12    3.55    1.25
   0  -2  12    1.80    1.35
   0  -2  12    2.23    1.19
   0   2  12    0.04    1.25
   0   2 -12    2.24    1.19
   0  -2  12    2.24    1.44
   0   2  13    0.05    1.14
   0  -2  13   -0.81    1.19
   0   2  13    0.38    1.30
   0  -2  13   -1.36    1.61
   0   2 -13   -0.30    1.26
   0  -2  13   -0.79    1.54
   0   2 -14   54.65    3.86
   0  -2  14   60.89    4.16
   0  -2  14   60.09    4.16
   0   2  14   63.35    4.07
   0   2  14   53.57    3.87
   0   2 -15  123.23    7.70
   0  -2  15  145.19    8.05
   0  -2  15  141.43    8.06
   0   2  15  137.18    7.91
   0   2  15  131.73    7.81
   0   2 -16   84.49    5.57
   0  -2  16   95.56    6.07
   0   2  16   89.90    5.79
   0   2  16   95.98    5.74
   0  -2  16   87.22    5.85
   0   2 -17    4.01    1.65
   0  -2  17   -1.43    2.20
   0   2  17   -0.33    2.08
   0   2  17    2.51    1.78
   0   2 -18   10.40    1.98
   0   2  18    3.63    2.30
   0   2  18    8.46    1.96
   0  -2  18    4.97    2.32
   0  -3   0    0.26    0.65
   0  -3   0   -0.27    0.47
   0  -3   0    0.64    0.44
   0   3   0    1.34    0.40
   0   3   0   -0.27    0.42
   0   3   0    0.02    0.17
   0  -3   0   -0.05    0.34
   0  -3  -1  226.20    8.18
   0   3  -1  216.46    8.07
   0  -3   1  143.98    8.04
   0  -3  -1  245.91    8.20
   0   3   1  232.20    8.17
   0   3   1  238.46    8.13
   0   3  -1  228.37    8.11
   0  -3   1  221.60    8.14
   0  -3  -1  231.23    8.17
   0   3  -1  202.34    8.10
   0  -3  -1  225.04    8.25
   0  -3  -1  221.48    7.96
   0   3  -1  205.80    7.97
   0   3  -1  240.25    8.10
   0  -3   2 1512.94   67.45
   0   3  -2 1469.31   67.64
   0   3   2 1444.14   67.75
   0  -3  -2 1726.45   67.78
   0   3   2 1494.04   67.63
   0   3  -2 1527.85   67.62
   0  -3   2 1528.35   67.65
   0  -3  -2 1696.66   67.74
   0  -3  -2 1755.84   67.76
   0   3   2 1499.40   67.69
   0   3  -2 1594.02   67.59
   0  -3   2 1573.03   67.63
   0   3   2 1410.02   67.70
   0   3  -2 1390.71   67.61
   0  -3  -2 1589.95   67.64
   0   3  -2 1453.31   67.59
   0  -3   2 1530.74   67.58
   0  -3   2 1360.92   67.68
   0   3  -2 1480.83   67.66
   0  -3   2 1436.71   67.62
   0   3   2 1521.40   67.55
   0  -3  -2 1570.50   67.55
   0  -3   3  782.46   34.43
   0   3   3  725.97   34.51
   0   3  -3  734.83   34.43
   0  -3  -3  405.49   34.30
   0  -3  -3  782.91   34.44
   0   3  -3  760.23   34.37
   0  -3   3  747.60   34.39
   0   3   3  727.50   34.38
   0  -3  -3  850.35   34.49
   0   3   3  816.41   34.51
   0  -3  -3  341.96   34.28
   0   3   3  273.27   34.29
   0  -3   3  742.76   34.36
   0   3  -3  689.62   34.36
   0  -3  -3  749.04   34.33
   0   3   3  766.59   34.33
   0  -3   3  804.24   34.41
   0  -3   3  789.96   34.41
   0   3   3  744.94   34.43
   0  -3  -3  733.29   34.46
   0   3  -3  728.85   34.31
   0  -3   3  763.13   34.46
   0  -3  -4  579.08   26.49
   0   3   4  539.87   26.49
   0   3   4  534.11   26.35
   0  -3   4  532.86   26.31
   0  -3  -4  534.34   26.47
   0  -3   4  568.04   26.43
   0   3   4  528.95   26.50
   0   3   4  555.60   26.39
   0  -3   4  552.55   26.39
   0   3   4  563.76   26.36
   0  -3   4  532.88   26.39
   0  -3   4  524.80   26.46
   0   3   4  536.33   26.41
   0  -3   4  533.18   26.41
   0  -3  -4  513.79   26.40
   0   3   4  541.64   26.45
   0  -3   4  505.27   26.38
   0   3  -4  512.55   26.41
   0  -3  -4  543.07   26.42
   0  -3  -5    0.17    0.49
   0   3   5    0.21    0.61
