Repository: Slapgravel/materials-tools

File: spectroscopy/CTE/Pyrene/exp_12_08_180_00.cif (part 1 of 14)
data_exp_12_08_180_00
_audit_creation_date               2026-02-19
_audit_creation_method
;
Olex2 1.5
(compiled 2025.07.13 svn.rb7424aed for OlexSys, GUI svn.r7314)
;
_shelx_SHELXL_version_number       '2019/3'
loop_
  _audit_author_name
  _audit_author_email
  _audit_author_address
 'Potticary, J.L.' potticary@meta.com
;
Reality Labs - Meta Platforms, LLC
MSI
10301 Willows Rd NE
Redmond
98052
USA
;

_audit_contact_author_address      ?
_audit_contact_author_email        ?
_audit_contact_author_name         ''
_audit_contact_author_phone        ?
_publ_contact_author_id_orcid      ?
_publ_section_references
;
Dolomanov, O.V., Bourhis, L.J., Gildea, R.J, Howard, J.A.K. & Puschmann, H.
 (2009), J. Appl. Cryst. 42, 339-341.

Sheldrick, G.M. (2015). Acta Cryst. A71, 3-8.

Sheldrick, G.M. (2015). Acta Cryst. C71, 3-8.
;
_chemical_name_common              ?
_chemical_name_systematic          Pyrene
_chemical_formula_moiety           '2(C16 H10)'
_chemical_formula_sum              'C32 H20'
_chemical_formula_weight           404.48
_chemical_melting_point            ?
_chemical_oxdiff_formula           C16H10
loop_
  _atom_type_symbol
  _atom_type_description
  _atom_type_scat_dispersion_real
  _atom_type_scat_dispersion_imag
  _atom_type_scat_source
 'C' 'C' 0.0033 0.0016 'International Tables Vol C Tables 4.2.6.8 and 6.1.1.4'
 'H' 'H' 0.0000 0.0000 'International Tables Vol C Tables 4.2.6.8 and 6.1.1.4'

_shelx_space_group_comment
;
The symmetry employed for this shelxl refinement is uniquely defined
by the following loop, which should always be used as a source of
symmetry information in preference to the above space-group names.
They are only intended as comments.
;
_space_group_crystal_system        'monoclinic'
_space_group_IT_number             14
_space_group_name_H-M_alt          'P 1 21/c 1'
_space_group_name_Hall             '-P 2ybc'
loop_
  _space_group_symop_operation_xyz
 'x, y, z'
 '-x, y+1/2, -z+1/2'
 '-x, -y, -z'
 'x, -y-1/2, z-1/2'

_cell_length_a                     8.4836(7)
_cell_length_b                     9.2623(6)
_cell_length_c                     13.6493(10)
_cell_angle_alpha                  90
_cell_angle_beta                   100.170(8)
_cell_angle_gamma                  90
_cell_volume                       1055.68(14)
_cell_formula_units_Z              2
_cell_measurement_reflns_used      6398
_cell_measurement_temperature      180.00(10)
_cell_measurement_theta_max        30.3580
_cell_measurement_theta_min        2.4430
_shelx_estimated_absorpt_T_max     0.961
_shelx_estimated_absorpt_T_min     0.936
_exptl_absorpt_coefficient_mu      0.072
_exptl_absorpt_correction_T_max    0.984
_exptl_absorpt_correction_T_min    0.976
_exptl_absorpt_correction_type     analytical
_exptl_absorpt_process_details
;
CrysAlisPro 1.171.44.139a (Rigaku Oxford Diffraction, 2026)
Analytical numeric absorption correction using a multifaceted crystal
model based on expressions derived by R.C. Clark & J.S. Reid.
(Clark, R. C. & Reid, J. S. (1995). Acta Cryst. A51, 887-897)
Empirical absorption correction using spherical harmonics,
implemented in SCALE3 ABSPACK scaling algorithm.
;
_exptl_absorpt_special_details     ?
_exptl_crystal_colour              'clear light colourless'
_exptl_crystal_colour_lustre       clear
_exptl_crystal_colour_modifier     light
_exptl_crystal_colour_primary      colourless
_exptl_crystal_density_diffrn      1.272
_exptl_crystal_density_meas        ?
_exptl_crystal_density_method      ?
_exptl_crystal_description         block
_exptl_crystal_F_000               424
loop_
  _exptl_crystal_face_index_h
  _exptl_crystal_face_index_k
  _exptl_crystal_face_index_l
  _exptl_crystal_face_perp_dist
 0 -1 -1 0.3045
 0 1 1 0.2705
 0 -1 0 0.3727
 0 1 0 0.3047
 -1 -1 -1 0.3751
 1 1 1 0.3621
 0 1 -1 0.2461
 0 -1 1 0.3244
 -1 0 0 0.2574
 1 0 0 0.3046

_exptl_crystal_size_max            0.93
_exptl_crystal_size_mid            0.63
_exptl_crystal_size_min            0.56
loop_
  _exptl_oxdiff_crystal_face_indexfrac_h
  _exptl_oxdiff_crystal_face_indexfrac_k
  _exptl_oxdiff_crystal_face_indexfrac_l
  _exptl_oxdiff_crystal_face_x
  _exptl_oxdiff_crystal_face_y
  _exptl_oxdiff_crystal_face_z
 0.0015 -1.0014 -1.0079 0.0341 -0.0867 -0.0036
 -0.0015 1.0014 1.0079 -0.0341 0.0867 0.0036
 0.0015 -1.0016 -0.0043 0.0422 -0.0495 -0.0405
 -0.0015 1.0016 0.0043 -0.0422 0.0495 0.0405
 -0.9997 -1.0011 -1.0116 0.1005 -0.0720 0.0478
 0.9997 1.0011 1.0116 -0.1005 0.0720 -0.0478
 -0.0015 1.0018 -0.9992 -0.0503 0.0124 0.0773
 0.0015 -1.0018 0.9992 0.0503 -0.0124 -0.0773
 -1.0012 0.0004 -0.0037 0.0664 0.0147 0.0513
 1.0012 -0.0004 0.0037 -0.0664 -0.0147 -0.0513

_exptl_transmission_factor_max     ?
_exptl_transmission_factor_min     ?
_diffrn_reflns_av_R_equivalents    0.0694
_diffrn_reflns_av_unetI/netI       0.0300
_diffrn_reflns_Laue_measured_fraction_full  0.999
_diffrn_reflns_Laue_measured_fraction_max  0.970
_diffrn_reflns_limit_h_max         11
_diffrn_reflns_limit_h_min         -12
_diffrn_reflns_limit_k_max         13
_diffrn_reflns_limit_k_min         -13
_diffrn_reflns_limit_l_max         19
_diffrn_reflns_limit_l_min         -19
_diffrn_reflns_number              17459
_diffrn_reflns_point_group_measured_fraction_full  0.999
_diffrn_reflns_point_group_measured_fraction_max  0.970
_diffrn_reflns_theta_full          25.242
_diffrn_reflns_theta_max           30.276
_diffrn_reflns_theta_min           2.439
_diffrn_ambient_environment        N~2~
_diffrn_ambient_temperature        180.00(10)
_diffrn_detector                   'Rigaku HyPix Bantam'
_diffrn_detector_area_resol_mean   10.000
_diffrn_detector_type              'Hybrid Pixel Array Detector'
_diffrn_measured_fraction_theta_full  0.999
_diffrn_measured_fraction_theta_max  0.970
_diffrn_measurement_details
;
List of Runs (angles in degrees, time in seconds):

  # Type    Start    End  Width  t~exp~   \w     \q     \k     \f   Frames
--------------------------------------------------------------------------
  1  \w     75.00 101.00   0.50    1.98    --   20.00  54.00-120.00   52
  2  \w    -73.00 -35.00   0.50    1.98    --   20.00  54.00 120.00   76
  3  \w     -2.00  24.00   0.50    1.98    --   20.00  54.00 120.00   52
  4  \w     46.00  71.00   0.50    1.98    --   20.00  54.00 120.00   50
  5  \w     77.00 103.00   0.50    1.98    --   20.00  54.00 120.00   52
  6  \w    -74.00  -6.00   0.50    1.98    --   20.00  54.00   0.00  136
  7  \w     24.00  65.00   0.50    1.98    --   20.00  54.00   0.00   82
  8  \w     79.00 105.00   0.50    1.98    --   20.00  54.00   0.00   52
  9  \w    -66.00 -41.00   0.50    1.98    --   20.00  54.00 -60.00   50
 10  \w    -11.00  15.00   0.50    1.98    --   20.00  54.00 -60.00   52
 11  \w     54.00  80.00   0.50    1.98    --   20.00  54.00 -60.00   52
 12  \w    -73.00  -9.00   0.50    1.98    --   20.00  54.00  60.00  128
 13  \w    -72.00 100.00   0.50    1.98    --   20.00  54.00-150.00  344
 14  \w    -65.00  69.00   0.50    1.98    --   20.00  54.00 150.00  268
 15  \w     79.00 104.00   0.50    1.98    --   20.00  54.00 150.00   50
 16  \w    -65.00  50.00   0.50    1.98    --   20.00  54.00 -90.00  230
 17  \w    -32.00   9.00   0.50    1.98    --   20.00  54.00 -30.00   82
 18  \w     29.00  54.00   0.50    1.98    --   20.00  54.00 -30.00   50
 19  \w    -62.00  41.00   0.50    1.98    --   20.00  54.00-120.00  206
;
_diffrn_measurement_device         'Rigaku XtaLAB Mini II'
_diffrn_measurement_device_type    'Rigaku HPAD detector'
_diffrn_measurement_method         '\w scans'
_diffrn_orient_matrix_type        
 'CrysAlisPro convention (1999,Acta A55,543-557)'
_diffrn_orient_matrix_UB_11        -0.0663580000
_diffrn_orient_matrix_UB_12        -0.0422453000
_diffrn_orient_matrix_UB_13        0.0080840000
_diffrn_orient_matrix_UB_21        -0.0147548000
_diffrn_orient_matrix_UB_22        0.0492772000
_diffrn_orient_matrix_UB_23        0.0370239000
_diffrn_orient_matrix_UB_31        -0.0511271000
_diffrn_orient_matrix_UB_32        0.0404687000
_diffrn_orient_matrix_UB_33        -0.0367526000
_diffrn_oxdiff_digest_od_ed
;

;
_diffrn_oxdiff_measurement_exp_name  exp_12_08_180_00.par
_diffrn_radiation_collimation      '0.5 mm double-pinhole'
_diffrn_radiation_monochromator    'curved graphite'
_diffrn_radiation_probe            x-ray
_diffrn_radiation_type             MoK\a
_diffrn_radiation_wavelength       0.71073
_diffrn_source                     'sealed X-ray tube'
_diffrn_source_target              Mo
_diffrn_source_type                'Rigaku (Mo) X-ray Source'
_reflns_Friedel_coverage           0.000
_reflns_Friedel_fraction_full      .
_reflns_Friedel_fraction_max       .
_reflns_number_gt                  2132
_reflns_number_total               3053
_reflns_special_details
;
 Reflections were merged by SHELXL according to the crystal
 class for the calculation of statistics and refinement.
 
 _reflns_Friedel_fraction is defined as the number of unique
 Friedel pairs measured divided by the number that would be
 possible theoretically, ignoring centric projections and
 systematic absences.
;
_reflns_threshold_expression       'I > 2\s(I)'
_computing_cell_refinement         'CrysAlisPro 1.171.44.139a (Rigaku OD, 2026)'
_computing_data_collection        
 'CrysAlisPro system (CCD 44.108a 64-bit (release 25-04-2025))'
_computing_data_reduction          'CrysAlisPro 1.171.44.139a (Rigaku OD, 2026)'
_computing_molecular_graphics      'Olex2 1.5 (Dolomanov et al., 2009)'
_computing_publication_material    'Olex2 1.5 (Dolomanov et al., 2009)'
_computing_structure_refinement    'SHELXL 2019/3 (Sheldrick, 2015)'
_computing_structure_solution      'SHELXT 2018/2 (Sheldrick, 2018)'
_refine_diff_density_max           0.311
_refine_diff_density_min           -0.217
_refine_diff_density_rms           0.047
_refine_ls_extinction_coef         0.072(7)
_refine_ls_extinction_expression  
 'Fc^*^=kFc[1+0.001xFc^2^\l^3^/sin(2\q)]^-1/4^'
_refine_ls_extinction_method       'SHELXL-2019/2 (Sheldrick 2019)'
_refine_ls_goodness_of_fit_ref     1.036
_refine_ls_hydrogen_treatment      constr
_refine_ls_matrix_type             full
_refine_ls_number_parameters       146
_refine_ls_number_reflns           3053
_refine_ls_number_restraints       0
_refine_ls_R_factor_all            0.0720
_refine_ls_R_factor_gt             0.0494
_refine_ls_restrained_S_all        1.036
_refine_ls_shift/su_max            0.000
_refine_ls_shift/su_mean           0.000
_refine_ls_structure_factor_coef   Fsqd
_refine_ls_weighting_details      
 'w=1/[\s^2^(Fo^2^)+(0.0791P)^2^+0.2424P] where P=(Fo^2^+2Fc^2^)/3'
_refine_ls_weighting_scheme        calc
_refine_ls_wR_factor_gt            0.1391
_refine_ls_wR_factor_ref           0.1613
_refine_special_details            ?
_olex2_refinement_description
;
1. Fixed Uiso
 At 1.2 times of:
  All C(H) groups
2.a Aromatic/amide H refined with riding coordinates:
 C1(H1), C2(H2), C4(H4), C5(H5), C6(H6), C8(H8), C9(H9), C11(H11), C12(H12),
 C13(H13)
;
_atom_sites_solution_hydrogens     geom
_atom_sites_solution_primary       dual
_atom_sites_solution_secondary     ?
loop_
  _atom_site_label
  _atom_site_type_symbol
  _atom_site_fract_x
  _atom_site_fract_y
  _atom_site_fract_z
  _atom_site_U_iso_or_equiv
  _atom_site_adp_type
  _atom_site_occupancy
  _atom_site_site_symmetry_order
  _atom_site_calc_flag
  _atom_site_refinement_flags_posn
  _atom_site_refinement_flags_adp
  _atom_site_refinement_flags_occupancy
  _atom_site_disorder_assembly
  _atom_site_disorder_group
 C1 C 0.33913(16) 0.52494(14) 0.67831(10) 0.0401(3) Uani 1 1 d . . . . .
 H1 H 0.241744 0.568740 0.687901 0.048 Uiso 1 1 calc R U . . .
 C2 C 0.47702(17) 0.55797(13) 0.74103(9) 0.0396(3) Uani 1 1 d . . . . .
 H2 H 0.473832 0.624557 0.793582 0.047 Uiso 1 1 calc R U . . .
 C3 C 0.62845(15) 0.49466(12) 0.73005(8) 0.0309(3) Uani 1 1 d . . . . .
 C4 C 0.77356(17) 0.52802(14) 0.79440(9) 0.0410(3) Uani 1 1 d . . . . .
 H4 H 0.773618 0.595922 0.846565 0.049 Uiso 1 1 calc R U . . .
 C5 C 0.91665(17) 0.46212(16) 0.78198(11) 0.0463(4) Uani 1 1 d . . . . .
 H5 H 1.013076 0.485839 0.825809 0.056 Uiso 1 1 calc R U . . .
 C6 C 0.92001(15) 0.36218(15) 0.70629(10) 0.0409(3) Uani 1 1 d . . . . .
 H6 H 1.018228 0.317030 0.699893 0.049 Uiso 1 1 calc R U . . .
 C7 C 0.77909(13) 0.32714(12) 0.63891(8) 0.0310(3) Uani 1 1 d . . . . .
 C8 C 0.77615(16) 0.22582(14) 0.55745(9) 0.0385(3) Uani 1 1 d . . . . .
 H8 H 0.873098 0.181064 0.547990 0.046 Uiso 1 1 calc R U . . .
 C9 C 0.63853(18) 0.19358(14) 0.49463(9) 0.0405(3) Uani 1 1 d . . . . .
 H9 H 0.641414 0.126661 0.442228 0.049 Uiso 1 1 calc R U . . .
 C10 C 0.48734(15) 0.25828(12) 0.50516(8) 0.0326(3) Uani 1 1 d . . . . .
 C11 C 0.34175(18) 0.22527(15) 0.44102(9) 0.0443(3) Uani 1 1 d . . . . .
 H11 H 0.341607 0.158377 0.388249 0.053 Uiso 1 1 calc R U . . .
 C12 C 0.19876(17) 0.28968(17) 0.45436(10) 0.0493(4) Uani 1 1 d . . . . .
 H12 H 0.102156 0.266696 0.410469 0.059 Uiso 1 1 calc R U . . .
 C13 C 0.19628(15) 0.38716(16) 0.53124(10) 0.0429(3) Uani 1 1 d . . . . .
 H13 H 0.097520 0.429552 0.539549 0.052 Uiso 1 1 calc R U . . .
 C14 C 0.33764(14) 0.42448(12) 0.59729(8) 0.0318(3) Uani 1 1 d . . . . .
 C15 C 0.48564(13) 0.35942(11) 0.58407(7) 0.0254(2) Uani 1 1 d . . . . .
 C16 C 0.63133(12) 0.39412(11) 0.65074(7) 0.0250(2) Uani 1 1 d . . . . .

loop_
  _atom_site_aniso_label
  _atom_site_aniso_U_11
  _atom_site_aniso_U_22
  _atom_site_aniso_U_33
  _atom_site_aniso_U_23
  _atom_site_aniso_U_13
  _atom_site_aniso_U_12
 C1 0.0440(7) 0.0365(6) 0.0445(7) 0.0049(5) 0.0205(6) 0.0113(5)
 C2 0.0561(8) 0.0296(6) 0.0371(6) -0.0041(5) 0.0195(6) 0.0047(5)
 C3 0.0425(6) 0.0237(5) 0.0275(5) 0.0005(4) 0.0090(4) -0.0034(4)
 C4 0.0553(8) 0.0336(6) 0.0328(6) -0.0022(5) 0.0045(5) -0.0116(5)
 C5 0.0438(7) 0.0456(8) 0.0447(7) 0.0075(6) -0.0051(6) -0.0127(6)
 C6 0.0316(6) 0.0418(7) 0.0488(7) 0.0111(6) 0.0059(5) 0.0008(5)
 C7 0.0329(6) 0.0274(5) 0.0339(6) 0.0067(4) 0.0095(4) 0.0026(4)
 C8 0.0436(7) 0.0334(6) 0.0426(7) 0.0038(5) 0.0193(5) 0.0126(5)
 C9 0.0596(8) 0.0315(6) 0.0333(6) -0.0044(5) 0.0160(6) 0.0060(6)
 C10 0.0458(7) 0.0267(5) 0.0256(5) 0.0015(4) 0.0071(4) -0.0019(5)
 C11 0.0607(9) 0.0400(7) 0.0295(6) -0.0001(5) 0.0002(5) -0.0111(6)
 C12 0.0461(7) 0.0552(9) 0.0408(7) 0.0131(6) -0.0078(6) -0.0127(6)
 C13 0.0331(6) 0.0480(8) 0.0468(7) 0.0171(6) 0.0047(5) 0.0021(5)
 C14 0.0331(6) 0.0299(5) 0.0336(6) 0.0089(4) 0.0094(4) 0.0026(4)
 C15 0.0318(5) 0.0213(5) 0.0239(5) 0.0043(4) 0.0071(4) 0.0000(4)
 C16 0.0309(5) 0.0203(5) 0.0251(5) 0.0034(4) 0.0081(4) -0.0004(4)

_geom_special_details
;
 All esds (except the esd in the dihedral angle between two l.s. planes)
 are estimated using the full covariance matrix.  The cell esds are taken
 into account individually in the estimation of esds in distances, angles
 and torsion angles; correlations between esds in cell parameters are only
 used when they are defined by crystal symmetry.  An approximate (isotropic)
 treatment of cell esds is used for estimating esds involving l.s. planes.
;
loop_
  _geom_bond_atom_site_label_1
  _geom_bond_atom_site_label_2
  _geom_bond_distance
  _geom_bond_site_symmetry_2
  _geom_bond_publ_flag
 C1 H1 0.9500 . ?
 C1 C2 1.3569(19) . ?
 C1 C14 1.4436(17) . ?
 C2 H2 0.9500 . ?
 C2 C3 1.4439(17) . ?
 C3 C4 1.4144(17) . ?
 C3 C16 1.4314(15) . ?
 C4 H4 0.9500 . ?
 C4 C5 1.396(2) . ?
 C5 H5 0.9500 . ?
 C5 C6 1.391(2) . ?
 C6 H6 0.9500 . ?
 C6 C7 1.4115(17) . ?
 C7 C8 1.4518(17) . ?
 C7 C16 1.4331(15) . ?
 C8 H8 0.9500 . ?
 C8 C9 1.3543(19) . ?
 C9 H9 0.9500 . ?
 C9 C10 1.4457(18) . ?
 C10 C11 1.4154(18) . ?
 C10 C15 1.4294(15) . ?
 C11 H11 0.9500 . ?
 C11 C12 1.392(2) . ?
 C12 H12 0.9500 . ?
 C12 C13 1.387(2) . ?
 C13 H13 0.9500 . ?
 C13 C14 1.4102(17) . ?
 C14 C15 1.4325(15) . ?
 C15 C16 1.4359(15) . ?

loop_
  _geom_angle_atom_site_label_1
  _geom_angle_atom_site_label_2
  _geom_angle_atom_site_label_3
  _geom_angle
  _geom_angle_site_symmetry_1
  _geom_angle_site_symmetry_3
  _geom_angle_publ_flag
 C2 C1 H1 119.4 . . ?
 C2 C1 C14 121.24(11) . . ?
 C14 C1 H1 119.4 . . ?
 C1 C2 H2 119.1 . . ?
 C1 C2 C3 121.78(11) . . ?
 C3 C2 H2 119.1 . . ?
 C4 C3 C2 122.66(11) . . ?
 C4 C3 C16 118.85(11) . . ?
 C16 C3 C2 118.49(11) . . ?
 C3 C4 H4 119.7 . . ?
 C5 C4 C3 120.63(12) . . ?
 C5 C4 H4 119.7 . . ?
 C4 C5 H5 119.6 . . ?
 C6 C5 C4 120.90(12) . . ?
 C6 C5 H5 119.6 . . ?
 C5 C6 H6 119.6 . . ?
 C5 C6 C7 120.72(12) . . ?
 C7 C6 H6 119.6 . . ?
 C6 C7 C8 123.07(11) . . ?
 C6 C7 C16 118.95(11) . . ?
 C16 C7 C8 117.97(10) . . ?
 C7 C8 H8 119.2 . . ?
 C9 C8 C7 121.58(11) . . ?
 C9 C8 H8 119.2 . . ?
 C8 C9 H9 119.1 . . ?
 C8 C9 C10 121.77(11) . . ?
 C10 C9 H9 119.1 . . ?
 C11 C10 C9 122.79(11) . . ?
 C11 C10 C15 118.93(12) . . ?
 C15 C10 C9 118.28(11) . . ?
 C10 C11 H11 119.6 . . ?
 C12 C11 C10 120.79(12) . . ?
 C12 C11 H11 119.6 . . ?
 C11 C12 H12 119.7 . . ?
 C13 C12 C11 120.51(12) . . ?
 C13 C12 H12 119.7 . . ?
 C12 C13 H13 119.4 . . ?
 C12 C13 C14 121.22(12) . . ?
 C14 C13 H13 119.4 . . ?
 C13 C14 C1 122.62(11) . . ?
 C13 C14 C15 118.80(11) . . ?
 C15 C14 C1 118.58(11) . . ?
 C10 C15 C14 119.75(10) . . ?
 C10 C15 C16 120.14(10) . . ?
 C14 C15 C16 120.10(10) . . ?
 C3 C16 C7 119.93(10) . . ?
 C3 C16 C15 119.82(10) . . ?
 C7 C16 C15 120.25(9) . . ?

loop_
  _geom_torsion_atom_site_label_1
  _geom_torsion_atom_site_label_2
  _geom_torsion_atom_site_label_3
  _geom_torsion_atom_site_label_4
  _geom_torsion
  _geom_torsion_site_symmetry_1
  _geom_torsion_site_symmetry_2
  _geom_torsion_site_symmetry_3
  _geom_torsion_site_symmetry_4
  _geom_torsion_publ_flag
 C1 C2 C3 C4 179.78(12) . . . . ?
 C1 C2 C3 C16 -0.22(18) . . . . ?
 C1 C14 C15 C10 179.27(10) . . . . ?
 C1 C14 C15 C16 0.17(15) . . . . ?
 C2 C1 C14 C13 179.57(12) . . . . ?
 C2 C1 C14 C15 0.05(18) . . . . ?
 C2 C3 C4 C5 178.83(11) . . . . ?
 C2 C3 C16 C7 -178.78(9) . . . . ?
 C2 C3 C16 C15 0.44(15) . . . . ?
 C3 C4 C5 C6 -0.1(2) . . . . ?
 C4 C3 C16 C7 1.22(16) . . . . ?
 C4 C3 C16 C15 -179.56(9) . . . . ?
 C4 C5 C6 C7 1.3(2) . . . . ?
 C5 C6 C7 C8 178.79(11) . . . . ?
 C5 C6 C7 C16 -1.19(18) . . . . ?
 C6 C7 C8 C9 179.39(12) . . . . ?
 C6 C7 C16 C3 -0.07(16) . . . . ?
 C6 C7 C16 C15 -179.28(10) . . . . ?
 C7 C8 C9 C10 0.06(19) . . . . ?
 C8 C7 C16 C3 179.96(9) . . . . ?
 C8 C7 C16 C15 0.74(15) . . . . ?
 C8 C9 C10 C11 -179.39(12) . . . . ?
 C8 C9 C10 C15 0.40(18) . . . . ?
 C9 C10 C11 C12 179.64(12) . . . . ?
 C9 C10 C15 C14 -179.37(10) . . . . ?
 C9 C10 C15 C16 -0.28(15) . . . . ?
 C10 C11 C12 C13 -0.3(2) . . . . ?
 C10 C15 C16 C3 -179.51(9) . . . . ?
 C10 C15 C16 C7 -0.30(15) . . . . ?
 C11 C10 C15 C14 0.43(16) . . . . ?
 C11 C10 C15 C16 179.52(10) . . . . ?
 C11 C12 C13 C14 0.5(2) . . . . ?
 C12 C13 C14 C1 -179.69(12) . . . . ?
 C12 C13 C14 C15 -0.18(18) . . . . ?
 C13 C14 C15 C10 -0.27(16) . . . . ?
 C13 C14 C15 C16 -179.36(9) . . . . ?
 C14 C1 C2 C3 -0.03(19) . . . . ?
 C14 C15 C16 C3 -0.42(15) . . . . ?
 C14 C15 C16 C7 178.79(9) . . . . ?
 C15 C10 C11 C12 -0.16(18) . . . . ?
 C16 C3 C4 C5 -1.16(18) . . . . ?
 C16 C7 C8 C9 -0.64(17) . . . . ?

_shelx_res_file
;
TITL exp_12_08_180_00_a.res in P2(1)/c
    exp_12_08_180_00.res
    created by SHELXL-2019/3 at 16:52:28 on 19-Feb-2026
REM Old TITL exp_12_08_180_00 in P2(1)/c
REM SHELXT solution in P2(1)/c: R1 0.190, Rweak 0.105, Alpha 0.045
REM <I/s> 0.696 for 143 systematic absences, Orientation as input
REM Formula found by SHELXT: C16
CELL 0.71073 8.4836 9.2623 13.6493 90 100.17 90
ZERR 2 0.0007 0.0006 0.001 0 0.008 0
LATT 1
SYMM -X,0.5+Y,0.5-Z
SFAC C H
UNIT 64 40

L.S. 10
PLAN  5
SIZE 0.56 0.63 0.93
TEMP -93
CONF
BOND
list 4
fmap 2 53
MORE -1
BOND $H
ACTA
OMIT 4 0 2
REM <olex2.extras>
REM <HklSrc "%.\\exp_12_08_180_00.hkl">
REM </olex2.extras>

WGHT    0.079100    0.242400
EXTI    0.071874
FVAR       1.00933
C1    1    0.339130    0.524937    0.678312    11.00000    0.04396    0.03654 =
         0.04448    0.00488    0.02049    0.01129
AFIX  43
H1    2    0.241744    0.568740    0.687901    11.00000   -1.20000
AFIX   0
C2    1    0.477017    0.557972    0.741027    11.00000    0.05611    0.02963 =
         0.03705   -0.00411    0.01953    0.00474
AFIX  43
H2    2    0.473832    0.624557    0.793582    11.00000   -1.20000
AFIX   0
C3    1    0.628454    0.494665    0.730048    11.00000    0.04255    0.02373 =
         0.02747    0.00049    0.00896   -0.00339
C4    1    0.773561    0.528018    0.794396    11.00000    0.05531    0.03356 =
         0.03280   -0.00218    0.00449   -0.01157
AFIX  43
H4    2    0.773618    0.595922    0.846565    11.00000   -1.20000
AFIX   0
C5    1    0.916650    0.462124    0.781980    11.00000    0.04377    0.04555 =
         0.04473    0.00751   -0.00512   -0.01269
AFIX  43
H5    2    1.013076    0.485839    0.825809    11.00000   -1.20000
AFIX   0
C6    1    0.920014    0.362184    0.706294    11.00000    0.03156    0.04176 =
         0.04883    0.01112    0.00589    0.00082
AFIX  43
H6    2    1.018228    0.317030    0.699893    11.00000   -1.20000
AFIX   0
C7    1    0.779086    0.327140    0.638907    11.00000    0.03295    0.02742 =
         0.03395    0.00667    0.00950    0.00264
C8    1    0.776150    0.225823    0.557451    11.00000    0.04363    0.03343 =
         0.04258    0.00385    0.01929    0.01262
AFIX  43
H8    2    0.873098    0.181064    0.547990    11.00000   -1.20000
AFIX   0
C9    1    0.638526    0.193582    0.494626    11.00000    0.05956    0.03149 =
         0.03331   -0.00445    0.01603    0.00603
AFIX  43
H9    2    0.641414    0.126661    0.442228    11.00000   -1.20000
AFIX   0
C10   1    0.487335    0.258277    0.505164    11.00000    0.04581    0.02666 =
         0.02558    0.00153    0.00710   -0.00188
C11   1    0.341754    0.225273    0.441025    11.00000    0.06066    0.03999 =
         0.02950   -0.00011    0.00023   -0.01112
AFIX  43
H11   2    0.341607    0.158377    0.388249    11.00000   -1.20000
AFIX   0
C12   1    0.198763    0.289678    0.454357    11.00000    0.04611    0.05524 =
         0.04076    0.01307   -0.00784   -0.01265
AFIX  43
H12   2    0.102156    0.266696    0.410469    11.00000   -1.20000
AFIX   0
C13   1    0.196276    0.387159    0.531243    11.00000    0.03312    0.04805 =
         0.04676    0.01710    0.00465    0.00211
AFIX  43
H13   2    0.097520    0.429552    0.539549    11.00000   -1.20000
AFIX   0
C14   1    0.337641    0.424476    0.597289    11.00000    0.03312    0.02988 =
         0.03355    0.00891    0.00942    0.00258
C15   1    0.485636    0.359418    0.584065    11.00000    0.03175    0.02134 =
         0.02389    0.00426    0.00715   -0.00001
C16   1    0.631329    0.394123    0.650736    11.00000    0.03088    0.02025 =
         0.02514    0.00335    0.00808   -0.00036
HKLF 4




REM  exp_12_08_180_00_a.res in P2(1)/c
REM wR2 = 0.1613, GooF = S = 1.036, Restrained GooF = 1.036 for all data
REM R1 = 0.0494 for 2132 Fo > 4sig(Fo) and 0.0720 for all 3053 data
REM 146 parameters refined using 0 restraints

END

WGHT      0.0792      0.2419

REM Highest difference peak  0.311,  deepest hole -0.217,  1-sigma level  0.047
Q1    1   0.7728  0.2788  0.5977  11.00000  0.05    0.31
Q2    1   0.3472  0.4750  0.6347  11.00000  0.05    0.26
Q3    1   0.6383  0.4257  0.7003  11.00000  0.05    0.26
Q4    1   0.2233  0.3308  0.4935  11.00000  0.05    0.25
Q5    1   0.4847  0.3173  0.5396  11.00000  0.05    0.25
;
_shelx_res_checksum                61921
_shelx_hkl_file
;
   0   0  -2   54.34    2.66
   0   0   2   50.38    2.66
   0   0   2   54.56    2.62
   0   0  -2   50.88    2.61
   0   0   2   49.89    2.61
   0   0   2   51.96    2.66
   0   0  -2   58.70    2.67
   0   0   2   50.27    2.64
   0   0  -2   53.12    2.64
   0   0   3   -0.11    0.14
   0   0  -3    0.01    0.15
   0   0  -3   -0.02    0.23
   0   0   3   -0.07    0.25
   0   0   3    0.31    0.16
   0   0  -3    0.02    0.22
   0   0   3    0.03    0.24
   0   0   3   -0.09    0.19
   0   0  -4 2382.87   60.99
   0   0   4 2443.39   61.01
   0   0   4 2419.26   61.20
   0   0  -4 2432.89   61.20
   0   0  -4 2581.52   61.20
   0   0   4 2455.16   61.03
   0   0   4 2424.05   61.11
   0   0  -4 2432.79   61.08
   0   0   4 2415.27   60.90
   0   0  -4 2558.81   61.16
   0   0   4 2345.39   61.17
   0   0   5    0.08    0.32
   0   0  -5    0.30    0.27
   0   0   5    0.36    0.23
   0   0  -5    0.17    0.20
   0   0   5    0.57    0.44
   0   0  -5   -0.02    0.34
   0   0   5    0.12    0.25
   0   0   5   -0.13    0.15
   0   0  -5   -0.10    0.24
   0   0  -5    0.19    0.40
   0   0  -5    0.37    0.34
   0   0   5    0.37    0.39
   0   0  -6   21.04    1.39
   0   0   6   19.61    1.38
   0   0   6   22.29    1.12
   0   0   6   22.47    1.24
   0   0  -6   21.41    1.34
   0   0   6   21.17    1.37
   0   0   6   18.56    1.20
   0   0  -6   18.53    1.17
   0   0  -6   22.00    1.28
   0   0   6   18.80    1.28
   0   0  -7   -0.74    0.58
   0   0   7    0.02    0.55
   0   0  -7    0.75    0.29
   0   0   7    0.10    0.33
   0   0  -7    0.08    0.34
   0   0   7    0.04    0.40
   0   0   7    0.09    0.34
   0   0   7   -0.30    0.59
   0   0   8   53.87    3.03
   0   0   8   50.61    2.91
   0   0  -8   48.32    2.81
   0   0  -8   55.18    3.04
   0   0   8   55.56    3.08
   0   0   8   50.38    2.80
   0   0   9   -0.07    0.57
   0   0   9    0.06    0.74
   0   0  -9   -0.47    0.79
   0   0   9    0.03    0.74
   0   0  10    0.08    0.63
   0   0  10    0.58    0.77
   0   0 -10   -0.07    0.79
   0   0  10    0.38    0.88
   0   0  11    0.31    0.74
   0   0  11    0.11    0.86
   0   0 -11   -1.17    0.89
   0   0  12    1.13    1.13
   0   0 -12    2.93    1.06
   0   0  13   -0.23    1.21
   0   0 -13    3.01    1.20
   0   0 -14  168.44    9.22
   0   0  14  168.72    9.28
   0   0  15   -0.05    1.53
   0   0  16   -0.97    1.72
   0   0  17    0.89    1.36
   0   0  18    4.94    1.61
   0   0  18    1.47    1.85
   0  -1   0   -0.05    0.14
   0  -1   0    0.12    0.10
   0   1   0    0.18    0.12
   0  -1   0   -0.01    0.22
   0  -1  -1 1967.39   70.30
   0   1   1 1747.03   70.30
   0  -1   1 2203.66   70.35
   0   1   1 1529.79   70.34
   0   1  -1 1710.08   70.33
   0  -1  -1 2129.56   70.36
   0  -1   1 1626.89   70.31
   0   1  -1 2074.34   70.33
   0   1   1 1817.64   70.33
   0  -1  -1 1827.28   70.34
   0   1  -1 1976.57   70.30
   0  -1   1 1817.27   70.30
   0   1   1 1590.37   70.31
   0  -1   1 2112.16   70.34
   0  -1  -1 2018.47   70.33
   0  -1   1 1926.37   70.32
   0   1  -1 1780.26   70.32
   0  -1   1 2174.08   70.34
   0  -1  -1 2131.00   70.35
   0   1   1 1466.20   70.33
   0  -1  -1  715.59   70.27
   0  -1   1 1750.22   70.34
   0   1  -1 2242.84   70.35
   0  -1   2 2090.21   81.45
   0  -1  -2 2002.57   81.52
   0  -1  -2 1865.91   81.48
   0  -1   2 1987.51   81.47
   0   1   2 1763.80   81.49
   0   1   2 2092.46   81.50
   0  -1   2 1973.11   81.52
   0  -1   2 2055.57   81.52
   0   1  -2 1972.05   81.50
   0   1   2 1909.61   81.51
   0  -1  -2 2079.91   81.50
   0   1   2 2011.40   81.50
   0  -1  -2 2078.21   81.53
   0   1   2 2038.96   81.53
   0   1   3  693.59   33.95
   0  -1   3  720.13   33.98
   0  -1  -3  708.25   33.95
   0  -1  -3  722.51   33.90
   0   1  -3  664.63   33.87
   0  -1   3  716.93   33.87
   0   1   3  645.46   33.89
   0  -1   3  692.90   33.87
   0  -1   3  686.28   33.95
   0  -1  -3  661.99   33.93
   0   1   3  730.10   33.95
   0   1   3  700.04   33.94
   0  -1  -3  680.58   33.94
   0  -1  -3  647.94   33.86
   0   1   3  519.95   33.86
   0  -1   3  710.30   33.93
   0   1  -3  682.74   33.92
   0  -1  -3  711.97   33.92
   0   1   3  674.99   33.92
   0  -1   3  751.58   33.97
   0  -1   3  694.33   33.87
   0  -1  -4  182.83    8.70
   0  -1   4  187.27    8.75
   0   1   4  170.42    8.71
   0  -1   4  162.34    8.57
   0   1   4  167.67    8.61
   0   1  -4  167.60    8.66
   0   1   4  160.78    8.73
   0  -1  -4  190.25    8.73
   0  -1  -4  171.06    8.68
   0   1   4  163.37    8.66
   0  -1  -4  188.89    8.69
   0  -1  -4  170.09    8.58
   0   1   4  149.85    8.58
   0  -1   4  184.87    8.68
   0   1  -4  174.81    8.65
   0   1   4  169.98    8.65
   0  -1   4  194.26    8.73
   0  -1  -4  171.63    8.64
   0  -1   4  163.06    8.57
   0  -1   4  175.68    8.72
   0  -1  -4  172.44    8.61
   0  -1  -5  122.67    5.44
   0   1   5  117.48    5.44
   0  -1   5  129.43    5.51
   0  -1  -5  103.80    5.29
   0   1  -5  118.87    5.40
   0   1   5  121.25    5.30
   0  -1  -5  122.28    5.44
   0   1   5  106.02    5.42
   0   1  -5  126.44    5.54
   0  -1  -5  140.00    5.50
   0   1   5  104.21    5.27
   0  -1  -5  118.81    5.28
   0  -1   5  112.77    5.37
   0   1  -5  114.93    5.35
   0  -1  -5  122.80    5.38
   0  -1   5  119.26    5.44
   0   1   5  115.89    5.38
   0  -1   5  122.87    5.49
   0   1   5  127.88    5.42
   0  -1   6   94.22    4.26
   0   1   6   84.47    4.18
   0  -1  -6   98.14    4.21
   0  -1  -6   63.96    3.98
   0   1  -6   90.62    4.12
   0   1   6   95.33    4.02
   0   1  -6  101.28    4.30
   0  -1  -6  104.52    4.24
   0  -1  -6   90.96    4.20
   0  -1   6   94.70    4.27
   0   1  -6   78.45    4.00
   0  -1   6   76.55    3.94
   0   1   6   76.64    3.99
   0  -1  -6   84.59    3.99
   0  -1   6   90.91    4.11
   0  -1  -6   95.03    4.12
   0   1   6   85.55    4.12
   0  -1   6   90.30    4.18
   0   1  -6   85.13    4.06
   0   1   6  100.29    4.16
   0  -1   6   84.02    4.20
   0  -1   7    8.25    0.54
   0  -1   7    9.10    0.86
   0  -1  -7    9.54    0.75
   0   1   7    9.23    0.78
   0   1   7    9.17    0.62
   0  -1   7   11.06    0.99
   0   1   7    9.61    0.87
   0  -1   7   10.02    0.67
   0   1   7   12.74    0.83
   0   1  -7   10.27    0.70
   0   1  -7    9.06    0.65
   0   1  -7    8.69    0.74
   0  -1   7   10.23    0.77
   0  -1  -7    7.49    0.85
   0   1  -7   11.27    0.99
   0  -1   7   10.23    0.97
   0   1   8    2.00    0.52
   0  -1   8    1.29    0.53
   0   1   8    2.16    0.65
   0  -1   8    2.34    0.74
   0  -1   8    1.95    0.62
   0  -1  -8    2.79    0.48
   0   1   8    1.77    0.53
   0   1  -8    1.54    0.74
   0  -1   8    1.99    0.73
   0  -1  -8    2.11    0.66
   0  -1   9   12.36    1.09
   0   1   9   10.21    0.97
   0  -1   9   10.59    0.92
   0  -1  -9    8.70    1.07
   0  -1   9   10.83    1.19
   0   1  -9    9.48    1.17
   0  -1   9   12.29    1.20
   0   1   9   10.44    1.08
   0  -1  10    3.41    0.95
   0  -1 -10    1.75    0.83
   0   1 -10    3.53    0.91
   0  -1  10    3.30    0.91
   0   1  10    2.99    0.91
   0   1  10    2.77    0.68
   0  -1  10    2.87    0.77
   0   1 -11    1.73    0.96
   0  -1  11    2.13    1.05
   0  -1 -11    1.72    0.82
   0  -1  11    1.84    0.95
   0   1  11    0.45    0.86
   0  -1  11    0.10    0.89
   0   1  11    1.26    0.69
   0  -1 -12    1.35    0.96
   0  -1  12    1.54    1.15
   0   1 -12    0.27    1.12
   0  -1  12    0.44    1.13
   0   1  12    0.54    1.04
   0  -1  12    0.11    1.01
   0  -1  13   42.40    3.05
   0   1  13   40.49    3.03
   0  -1  13   46.71    3.15
   0   1 -13   45.06    3.06
   0   1  14   29.30    2.52
   0   1 -14   32.83    2.56
   0  -1  14   37.54    2.76
   0  -1  14   29.60    2.66
   0   1  14   31.73    2.56
   0   1  15  144.22    8.15
   0   1 -15  147.69    8.13
   0   1  15  145.86    8.14
   0  -1  15  140.51    8.17
   0   1  16   91.89    5.70
   0  -1  16   88.79    5.69
   0   1 -16   97.03    5.69
   0   1  16   95.95    5.67
   0   1  17   -1.98    1.88
   0  -1  17   -4.18    1.69
   0   1  17    0.99    1.42
   0   1  18    5.72    2.04
   0  -1  18   11.52    2.03
   0   1  18   11.14    1.84
   0  -1  18   11.20    1.93
   0  -2   0    0.07    0.47
   0  -2   0    0.16    0.26
   0   2   0    0.12    0.24
   0   2   0    0.30    0.23
   0  -2   0   -0.05    0.30
   0   2   1 1999.43   80.71
   0  -2  -1 2058.02   80.69
   0   2   1 2029.35   80.82
   0   2  -1 2023.67   80.74
   0  -2  -1 2069.49   80.78
   0  -2   1 2009.04   80.75
   0   2   1 2168.16   80.80
   0  -2  -1 1948.07   80.77
   0   2  -1 2105.25   80.73
   0  -2  -1 2048.02   80.83
   0   2  -1 2090.88   80.77
   0   2  -1 1985.13   80.71
   0  -2   1 2188.40   80.73
   0   2  -1 2163.14   80.77
   0  -2  -1 2106.48   80.78
   0   2   1 2000.24   80.76
   0  -2   1 2103.59   80.77
   0  -2   1 2011.68   80.76
   0  -2   1 2195.71   80.78
   0   2  -1 2140.15   80.78
   0   2  -2 9160.22  208.71
   0  -2   2 8789.47  208.71
   0  -2  -2 9173.67  208.72
   0   2   2 8830.03  208.81
   0  -2   2 9126.94  208.65
   0   2   2 6934.02  208.58
   0  -2  -2 8935.26  208.71
   0   2  -2 9689.06  208.65
   0  -2  -2 9999.00  208.60
   0   2   2 9146.47  208.58
   0  -2   2 9374.42  208.63
   0   2  -2 9205.28  208.65
   0  -2  -2 9107.17  208.66
   0   2   2 8761.79  208.72
   0  -2   2 9448.07  208.67
   0   2   2 8760.41  208.73
   0  -2  -2 8209.16  208.68
   0   2  -2 9459.92  208.69
   0  -2   2 9612.15  208.71
   0  -2   2 8890.19  208.57
   0   2  -2 9340.13  208.57
   0  -2  -2 8847.21  208.79
   0  -2   2 9547.22  208.70
   0   2   3 1881.02   71.77
   0  -2   3 2053.67   71.85
   0   2   3 1993.06   71.88
   0  -2  -3 1601.21   71.77
   0   2   3 1331.02   71.76
   0  -2   3 1919.07   71.71
   0   2   3 1724.67   71.79
   0  -2   3 2020.46   71.78
   0  -2  -3 2000.07   71.82
   0   2  -3 1987.66   71.77
   0   2   3 1885.51   71.77
   0  -2  -3  712.55   71.67
   0  -2   3 1832.66   71.72
   0  -2  -3 1807.90   71.85
   0  -2  -3 2148.53   71.87
   0   2   3 1871.74   71.86
   0   2   3 1818.83   71.81
   0   2  -3 1876.75   71.81
   0  -2   3 2022.79   71.86
   0  -2   3 1980.86   71.83
   0   2  -3 1889.83   71.84
   0  -2  -4    4.55    0.47
   0   2   4    4.49    0.54
   0  -2   4    5.86    0.59
   0   2  -4    5.42    0.53
   0   2   4    5.30    0.59
   0  -2  -4    4.73    0.54
   0  -2   4    4.04    0.52
   0  -2  -4    6.29    0.55
   0  -2   4    5.77    0.42
   0  -2   4    5.55    0.43
   0   2   4    4.34    0.44
   0   2   4    4.74    0.52
   0  -2  -4    2.93    0.39
   0   2   4    2.07    0.41
   0  -2   4    3.58    0.52
   0  -2   4    4.48    0.38
   0   2   4    5.37    0.50
   0  -2  -4    6.16    0.59
   0  -2   4    5.38    0.55
   0   2  -5   60.37    2.79
   0   2   5   53.26    2.82
   0  -2  -5   55.96    2.81
   0  -2   5   51.97    2.86
   0  -2   5   57.98    2.68
   0  -2   5   58.98    2.66
   0   2   5   56.40    2.80
   0  -2  -5   54.31    2.74
   0  -2  -5   59.52    2.75
   0  -2   5   53.76    2.68
   0   2   5   52.55    2.71
   0  -2  -5   49.74    2.63
   0  -2   5   55.81    2.82
   0  -2   5   54.00    2.80
   0  -2   5   56.90    2.84
   0  -2  -5   56.84    2.83
   0   2   5   47.89    2.76
   0   2   5   50.91    2.77
   0  -2  -6  231.28   10.67
   0  -2   6  229.99   10.78
   0  -2   6  209.32   10.48
   0   2  -6  189.02   10.45
   0  -2   6  217.52   10.48
   0   2   6  211.80   10.67
   0  -2  -6  218.26   10.56
   0   2   6  197.28   10.51
   0  -2   6  207.60   10.48
   0   2   6  218.81   10.65
   0   2   6  230.72   10.62
   0  -2  -6  211.54   10.57
   0  -2  -6  204.75   10.46
   0   2   6  199.51   10.62
   0  -2   6  225.16   10.72
   0  -2   6  222.47   10.65
   0   2  -6  232.56   10.62
   0  -2  -6  218.22   10.66
   0  -2   7    5.49    0.47
   0   2   7    5.51    0.71
   0  -2   7    5.40    0.77
   0   2   7    5.17    0.66
   0  -2  -7    5.69    0.58
   0   2  -7    5.52    0.82
   0  -2  -7    3.96    0.69
   0   2   7    4.73    0.75
   0  -2   7    6.56    0.85
   0  -2  -7    4.90    0.55
   0   2  -7    5.27    0.60
   0  -2   7    4.90    0.67
   0   2   7    2.93    0.46
   0  -2   8    5.17    0.87
   0   2   8    4.66    0.80
   0  -2   8    5.29    0.87
   0  -2   8    4.77    0.71
   0   2  -8    5.19    0.86
   0   2   8    3.02    0.73
   0   2   8    4.67    0.68
   0  -2   8    4.81    0.78
   0  -2   9    0.15    0.81
   0   2   9   -0.22    0.76
   0  -2   9   -0.10    0.64
   0   2   9   -0.78    0.74
   0  -2   9   -0.53    0.85
   0  -2   9    0.03    0.65
   0   2   9    0.07    0.57
   0   2  -9    0.52    0.77
   0   2  10   47.65    3.12
   0  -2  10   54.58    3.25
   0  -2  10   52.34    3.13
   0   2  10   51.52    3.03
   0   2  10   49.45    3.13
   0  -2  10   55.16    3.28
   0   2 -10   49.04    3.21
   0   2  11   14.21    1.52
   0   2  11   10.40    1.41
   0  -2  11   15.84    1.61
   0  -2  11   14.26    1.56
   0   2 -11   14.91    1.55
   0  -2  11   13.82    1.49
   0   2  12    2.03    1.09
   0  -2  12    1.77    1.18
   0  -2  12    2.52    1.05
   0   2  12    1.75    1.05
   0   2 -12    1.78    1.14
   0  -2  12    1.62    1.25
   0   2  13    0.79    0.99
   0  -2  13    0.67    1.07
   0   2  13   -0.14    1.16
   0  -2  13   -0.51    1.29
   0  -2  13    0.11    1.31
   0   2 -13   -0.60    1.33
   0   2 -14   82.62    4.99
   0  -2  14   81.84    5.07
   0  -2  14   80.50    4.98
   0   2  14   75.23    4.87
   0   2  14   83.97    4.88
   0   2 -15  203.05   10.89
   0  -2  15  212.75   11.04
   0  -2  15  205.24   10.96
   0   2  15  191.77   10.88
   0   2  15  189.60   10.77
   0   2 -16  138.22    7.88
   0  -2  16  150.68    8.14
   0   2  16  132.99    7.90
   0   2  16  134.89    7.84
   0  -2  16  137.06    7.98
   0   2 -17    1.79    1.61
   0   2  17    0.06    1.73
   0  -2  17    0.75    1.86
   0   2  17    1.34    1.40
   0   2  18   11.38    2.32
   0   2  18   16.04    2.06
   0  -2  18   14.40    2.31
   0   3   0    0.16    0.33
   0  -3   0   -0.31    0.45
   0   3   0    0.09    0.13
   0   3   0   -0.81    0.34
   0  -3   0   -0.07    0.31
   0  -3   0   -0.02    0.55
   0   3   1  197.90    5.66
   0  -3   1  206.86    5.63
   0   3  -1  194.47    5.59
   0  -3  -1  209.10    5.65
   0   3   1  242.71    5.86
   0  -3  -1  147.84    5.52
   0   3  -1  184.00    5.44
   0  -3  -1  214.32    5.69
   0   3  -1  209.30    5.58
   0  -3   1  142.58    5.56
   0  -3   1  179.37    5.55
   0   3  -1  206.87    5.62
   0  -3  -1  213.43    5.77
   0  -3  -1  215.97    5.44
   0   3  -1  228.64    5.60
   0  -3   2 1621.78   66.33
   0  -3  -2 1781.36   66.41
   0   3   2 1513.20   66.32
   0   3  -2 1497.87   66.30
   0  -3  -2 1778.59   66.41
   0   3   2 1610.76   66.35
   0   3   2  491.00   66.21
   0  -3  -2 1657.07   66.23
   0   3   2 1485.96   66.22
   0  -3   2 1600.95   66.36
   0  -3   2 1591.12   66.31
   0   3   2 1462.13   66.37
   0  -3  -2 1618.90   66.30
   0   3  -2 1498.50   66.30
   0  -3   2 1426.98   66.29
   0   3  -2 1557.38   66.33
   0   3   2 1512.34   66.41
   0  -3  -2 1796.14   66.44
   0   3  -2 1547.71   66.32
   0  -3   2 1519.77   66.13
   0  -3   2 1511.98   66.24
   0   3  -2 1470.39   66.25
   0   3  -2 1505.83   66.24
   0   3  -3  736.72   24.79
   0  -3   3  792.33   24.78
   0   3   3  753.87   24.91
   0   3  -3  826.39   24.76
   0  -3  -3  760.57   24.79
   0   3   3  605.32   24.69
   0  -3   3  761.20   24.74
   0  -3  -3  747.89   24.65
   0   3   3  747.24   24.65
   0  -3   3  749.48   24.72
   0   3  -3  710.75   24.73
   0   3   3  718.13   24.80
   0  -3   3  761.99   24.76
   0  -3  -3  826.58   24.83
   0   3   3  753.26   24.84
   0  -3   3  725.43   24.80
   0  -3  -3  794.60   24.88
   0  -3   3  777.06   24.77
   0   3  -3  732.96   24.63
   0   3   4  552.57   20.11
   0  -3  -4  570.54   20.10
   0   3   4  553.16   19.98
   0   3   4  557.74   20.16
   0  -3   4  613.59   20.10
   0  -3  -4  591.62   20.07
   0   3   4  417.45   19.93
   0  -3   4  524.79   19.98
   0   3  -4  529.37   19.95
   0  -3   4  468.02   20.02
   0   3   4  505.35   20.01
   0  -3  -4  239.42   19.86
   0  -3   4  474.60   19.98
   0   3  -4  533.21   20.05
   0   3   4  539.77   19.96
   0  -3   4  532.65   20.01
   0   3   4  416.28   19.96
   0  -3  -4  327.55   19.91
   0  -3   4  496.93   19.88
   0  -3  -4  560.09   20.12
   0  -3   4  562.74   20.10
   0  -3  -5   -0.17    0.53
   0  -3   5    0.03    0.38
   0  -3   5    0.30    0.31
