Repository: Slapgravel/materials-tools

File: spectroscopy/CTE/Pyrene/exp_12_10_140_00.cif (part 1 of 14)
data_exp_12_10_140_00
_audit_creation_date               2026-02-19
_audit_creation_method
;
Olex2 1.5
(compiled 2025.07.13 svn.rb7424aed for OlexSys, GUI svn.r7314)
;
_shelx_SHELXL_version_number       '2019/3'
loop_
  _audit_author_name
  _audit_author_email
  _audit_author_address
 'Potticary, J.L.' potticary@meta.com
;
Reality Labs - Meta Platforms, LLC
MSI
10301 Willows Rd NE
Redmond
98052
USA
;

_audit_contact_author_address      ?
_audit_contact_author_email        ?
_audit_contact_author_name         ''
_audit_contact_author_phone        ?
_publ_contact_author_id_orcid      ?
_publ_section_references
;
Dolomanov, O.V., Bourhis, L.J., Gildea, R.J, Howard, J.A.K. & Puschmann, H.
 (2009), J. Appl. Cryst. 42, 339-341.

Sheldrick, G.M. (2015). Acta Cryst. A71, 3-8.

Sheldrick, G.M. (2015). Acta Cryst. C71, 3-8.
;
_chemical_name_common              ?
_chemical_name_systematic          Pyrene
_chemical_formula_moiety           '2(C16 H10)'
_chemical_formula_sum              'C32 H20'
_chemical_formula_weight           404.48
_chemical_melting_point            ?
_chemical_oxdiff_formula           C16H10
loop_
  _atom_type_symbol
  _atom_type_description
  _atom_type_scat_dispersion_real
  _atom_type_scat_dispersion_imag
  _atom_type_scat_source
 'C' 'C' 0.0033 0.0016 'International Tables Vol C Tables 4.2.6.8 and 6.1.1.4'
 'H' 'H' 0.0000 0.0000 'International Tables Vol C Tables 4.2.6.8 and 6.1.1.4'

_shelx_space_group_comment
;
The symmetry employed for this shelxl refinement is uniquely defined
by the following loop, which should always be used as a source of
symmetry information in preference to the above space-group names.
They are only intended as comments.
;
_space_group_crystal_system        'monoclinic'
_space_group_IT_number             14
_space_group_name_H-M_alt          'P 1 21/c 1'
_space_group_name_Hall             '-P 2ybc'
loop_
  _space_group_symop_operation_xyz
 'x, y, z'
 '-x, y+1/2, -z+1/2'
 '-x, -y, -z'
 'x, -y-1/2, z-1/2'

_cell_length_a                     8.4349(6)
_cell_length_b                     9.2190(6)
_cell_length_c                     13.6021(10)
_cell_angle_alpha                  90
_cell_angle_beta                   100.126(7)
_cell_angle_gamma                  90
_cell_volume                       1041.24(13)
_cell_formula_units_Z              2
_cell_measurement_reflns_used      7007
_cell_measurement_temperature      140.00(10)
_cell_measurement_theta_max        30.3870
_cell_measurement_theta_min        2.4600
_shelx_estimated_absorpt_T_max     0.960
_shelx_estimated_absorpt_T_min     0.936
_exptl_absorpt_coefficient_mu      0.073
_exptl_absorpt_correction_T_max    0.984
_exptl_absorpt_correction_T_min    0.976
_exptl_absorpt_correction_type     analytical
_exptl_absorpt_process_details
;
CrysAlisPro 1.171.44.139a (Rigaku Oxford Diffraction, 2026)
Analytical numeric absorption correction using a multifaceted crystal
model based on expressions derived by R.C. Clark & J.S. Reid.
(Clark, R. C. & Reid, J. S. (1995). Acta Cryst. A51, 887-897)
Empirical absorption correction using spherical harmonics,
implemented in SCALE3 ABSPACK scaling algorithm.
;
_exptl_absorpt_special_details     ?
_exptl_crystal_colour              'clear light colourless'
_exptl_crystal_colour_lustre       clear
_exptl_crystal_colour_modifier     light
_exptl_crystal_colour_primary      colourless
_exptl_crystal_density_diffrn      1.290
_exptl_crystal_density_meas        ?
_exptl_crystal_density_method      ?
_exptl_crystal_description         block
_exptl_crystal_F_000               424
loop_
  _exptl_crystal_face_index_h
  _exptl_crystal_face_index_k
  _exptl_crystal_face_index_l
  _exptl_crystal_face_perp_dist
 0 -1 -1 0.3147
 0 1 1 0.2534
 0 -1 0 0.3811
 1 1 1 0.3621
 -1 -1 -1 0.3773
 0 1 -1 0.2301
 0 -1 1 0.3367
 1 1 -1 0.3894
 -1 0 0 0.2560
 1 0 0 0.3023

_exptl_crystal_size_max            0.92
_exptl_crystal_size_mid            0.63
_exptl_crystal_size_min            0.56
loop_
  _exptl_oxdiff_crystal_face_indexfrac_h
  _exptl_oxdiff_crystal_face_indexfrac_k
  _exptl_oxdiff_crystal_face_indexfrac_l
  _exptl_oxdiff_crystal_face_x
  _exptl_oxdiff_crystal_face_y
  _exptl_oxdiff_crystal_face_z
 0.0028 -1.0039 -1.0111 0.0370 -0.0862 -0.0033
 -0.0028 1.0039 1.0111 -0.0370 0.0862 0.0033
 0.0022 -1.0043 -0.0060 0.0442 -0.0487 -0.0404
 1.0003 1.0045 1.0148 -0.1031 0.0693 -0.0487
 -1.0003 -1.0045 -1.0148 0.1031 -0.0693 0.0487
 -0.0016 1.0046 -0.9990 -0.0515 0.0112 0.0775
 0.0016 -1.0046 0.9990 0.0515 -0.0112 -0.0775
 1.0015 1.0053 -0.9953 -0.1176 -0.0057 0.0255
 -1.0031 -0.0006 -0.0037 0.0661 0.0169 0.0519
 1.0031 0.0006 0.0037 -0.0661 -0.0169 -0.0519

_exptl_transmission_factor_max     ?
_exptl_transmission_factor_min     ?
_diffrn_reflns_av_R_equivalents    0.0640
_diffrn_reflns_av_unetI/netI       0.0273
_diffrn_reflns_Laue_measured_fraction_full  1.000
_diffrn_reflns_Laue_measured_fraction_max  0.973
_diffrn_reflns_limit_h_max         11
_diffrn_reflns_limit_h_min         -11
_diffrn_reflns_limit_k_max         12
_diffrn_reflns_limit_k_min         -12
_diffrn_reflns_limit_l_max         19
_diffrn_reflns_limit_l_min         -19
_diffrn_reflns_number              17396
_diffrn_reflns_point_group_measured_fraction_full  1.000
_diffrn_reflns_point_group_measured_fraction_max  0.973
_diffrn_reflns_theta_full          25.242
_diffrn_reflns_theta_max           30.238
_diffrn_reflns_theta_min           2.453
_diffrn_ambient_environment        N~2~
_diffrn_ambient_temperature        140.00(10)
_diffrn_detector                   'Rigaku HyPix Bantam'
_diffrn_detector_area_resol_mean   10.000
_diffrn_detector_type              'Hybrid Pixel Array Detector'
_diffrn_measured_fraction_theta_full  1.000
_diffrn_measured_fraction_theta_max  0.973
_diffrn_measurement_details
;
List of Runs (angles in degrees, time in seconds):

  # Type    Start    End  Width  t~exp~   \w     \q     \k     \f   Frames
--------------------------------------------------------------------------
  1  \w     75.00 101.00   0.50    1.98    --   20.00  54.00-120.00   52
  2  \w    -73.00 -35.00   0.50    1.98    --   20.00  54.00 120.00   76
  3  \w     -2.00  24.00   0.50    1.98    --   20.00  54.00 120.00   52
  4  \w     46.00  71.00   0.50    1.98    --   20.00  54.00 120.00   50
  5  \w     77.00 103.00   0.50    1.98    --   20.00  54.00 120.00   52
  6  \w    -74.00  -6.00   0.50    1.98    --   20.00  54.00   0.00  136
  7  \w     24.00  65.00   0.50    1.98    --   20.00  54.00   0.00   82
  8  \w     79.00 105.00   0.50    1.98    --   20.00  54.00   0.00   52
  9  \w    -66.00 -41.00   0.50    1.98    --   20.00  54.00 -60.00   50
 10  \w    -11.00  15.00   0.50    1.98    --   20.00  54.00 -60.00   52
 11  \w     54.00  80.00   0.50    1.98    --   20.00  54.00 -60.00   52
 12  \w    -73.00  -9.00   0.50    1.98    --   20.00  54.00  60.00  128
 13  \w    -72.00 100.00   0.50    1.98    --   20.00  54.00-150.00  344
 14  \w    -65.00  69.00   0.50    1.98    --   20.00  54.00 150.00  268
 15  \w     79.00 104.00   0.50    1.98    --   20.00  54.00 150.00   50
 16  \w    -65.00  50.00   0.50    1.98    --   20.00  54.00 -90.00  230
 17  \w    -32.00   9.00   0.50    1.98    --   20.00  54.00 -30.00   82
 18  \w     29.00  54.00   0.50    1.98    --   20.00  54.00 -30.00   50
 19  \w    -62.00  41.00   0.50    1.98    --   20.00  54.00-120.00  206
;
_diffrn_measurement_device         'Rigaku XtaLAB Mini II'
_diffrn_measurement_device_type    'Rigaku HPAD detector'
_diffrn_measurement_method         '\w scans'
_diffrn_orient_matrix_type        
 'CrysAlisPro convention (1999,Acta A55,543-557)'
_diffrn_orient_matrix_UB_11        -0.0659260000
_diffrn_orient_matrix_UB_12        -0.0442153000
_diffrn_orient_matrix_UB_13        0.0071727000
_diffrn_orient_matrix_UB_21        -0.0170299000
_diffrn_orient_matrix_UB_22        0.0482176000
_diffrn_orient_matrix_UB_23        0.0373372000
_diffrn_orient_matrix_UB_31        -0.0516715000
_diffrn_orient_matrix_UB_32        0.0403282000
_diffrn_orient_matrix_UB_33        -0.0369310000
_diffrn_oxdiff_digest_od_ed
;

;
_diffrn_oxdiff_measurement_exp_name  exp_12_10_140_00.par
_diffrn_radiation_collimation      '0.5 mm double-pinhole'
_diffrn_radiation_monochromator    'curved graphite'
_diffrn_radiation_probe            x-ray
_diffrn_radiation_type             MoK\a
_diffrn_radiation_wavelength       0.71073
_diffrn_source                     'sealed X-ray tube'
_diffrn_source_target              Mo
_diffrn_source_type                'Rigaku (Mo) X-ray Source'
_reflns_Friedel_coverage           0.000
_reflns_Friedel_fraction_full      .
_reflns_Friedel_fraction_max       .
_reflns_number_gt                  2267
_reflns_number_total               3025
_reflns_special_details
;
 Reflections were merged by SHELXL according to the crystal
 class for the calculation of statistics and refinement.
 
 _reflns_Friedel_fraction is defined as the number of unique
 Friedel pairs measured divided by the number that would be
 possible theoretically, ignoring centric projections and
 systematic absences.
;
_reflns_threshold_expression       'I > 2\s(I)'
_computing_cell_refinement         'CrysAlisPro 1.171.44.139a (Rigaku OD, 2026)'
_computing_data_collection        
 'CrysAlisPro system (CCD 44.108a 64-bit (release 25-04-2025))'
_computing_data_reduction          'CrysAlisPro 1.171.44.139a (Rigaku OD, 2026)'
_computing_molecular_graphics      'Olex2 1.5 (Dolomanov et al., 2009)'
_computing_publication_material    'Olex2 1.5 (Dolomanov et al., 2009)'
_computing_structure_refinement    'SHELXL 2019/3 (Sheldrick, 2015)'
_computing_structure_solution      'SHELXT 2018/2 (Sheldrick, 2018)'
_refine_diff_density_max           0.361
_refine_diff_density_min           -0.200
_refine_diff_density_rms           0.049
_refine_ls_extinction_coef         0.077(8)
_refine_ls_extinction_expression  
 'Fc^*^=kFc[1+0.001xFc^2^\l^3^/sin(2\q)]^-1/4^'
_refine_ls_extinction_method       'SHELXL-2019/2 (Sheldrick 2019)'
_refine_ls_goodness_of_fit_ref     1.055
_refine_ls_hydrogen_treatment      constr
_refine_ls_matrix_type             full
_refine_ls_number_parameters       146
_refine_ls_number_reflns           3025
_refine_ls_number_restraints       0
_refine_ls_R_factor_all            0.0626
_refine_ls_R_factor_gt             0.0472
_refine_ls_restrained_S_all        1.055
_refine_ls_shift/su_max            0.000
_refine_ls_shift/su_mean           0.000
_refine_ls_structure_factor_coef   Fsqd
_refine_ls_weighting_details      
 'w=1/[\s^2^(Fo^2^)+(0.0778P)^2^+0.2300P] where P=(Fo^2^+2Fc^2^)/3'
_refine_ls_weighting_scheme        calc
_refine_ls_wR_factor_gt            0.1343
_refine_ls_wR_factor_ref           0.1506
_refine_special_details            ?
_olex2_refinement_description
;
1. Fixed Uiso
 At 1.2 times of:
  All C(H) groups
2.a Aromatic/amide H refined with riding coordinates:
 C1(H1), C2(H2), C4(H4), C5(H5), C6(H6), C8(H8), C9(H9), C11(H11), C12(H12),
 C13(H13)
;
_atom_sites_solution_hydrogens     geom
_atom_sites_solution_primary       dual
_atom_sites_solution_secondary     ?
loop_
  _atom_site_label
  _atom_site_type_symbol
  _atom_site_fract_x
  _atom_site_fract_y
  _atom_site_fract_z
  _atom_site_U_iso_or_equiv
  _atom_site_adp_type
  _atom_site_occupancy
  _atom_site_site_symmetry_order
  _atom_site_calc_flag
  _atom_site_refinement_flags_posn
  _atom_site_refinement_flags_adp
  _atom_site_refinement_flags_occupancy
  _atom_site_disorder_assembly
  _atom_site_disorder_group
 C1 C 0.33707(14) 0.52483(12) 0.67772(9) 0.0321(3) Uani 1 1 d . . . . .
 H1 H 0.238774 0.568358 0.687172 0.038 Uiso 1 1 calc R U . . .
 C2 C 0.47553(14) 0.55874(12) 0.74076(8) 0.0319(3) Uani 1 1 d . . . . .
 H2 H 0.471912 0.625664 0.793430 0.038 Uiso 1 1 calc R U . . .
 C3 C 0.62772(13) 0.49576(11) 0.72974(7) 0.0250(2) Uani 1 1 d . . . . .
 C4 C 0.77267(14) 0.52993(12) 0.79438(8) 0.0327(3) Uani 1 1 d . . . . .
 H4 H 0.772064 0.598273 0.846584 0.039 Uiso 1 1 calc R U . . .
 C5 C 0.91686(14) 0.46418(14) 0.78225(9) 0.0366(3) Uani 1 1 d . . . . .
 H5 H 1.013600 0.488291 0.826313 0.044 Uiso 1 1 calc R U . . .
 C6 C 0.92074(13) 0.36361(13) 0.70635(9) 0.0324(3) Uani 1 1 d . . . . .
 H6 H 1.019689 0.318441 0.700050 0.039 Uiso 1 1 calc R U . . .
 C7 C 0.77960(12) 0.32810(11) 0.63880(7) 0.0248(2) Uani 1 1 d . . . . .
 C8 C 0.77774(13) 0.22636(12) 0.55718(8) 0.0304(3) Uani 1 1 d . . . . .
 H8 H 0.875610 0.181944 0.547801 0.036 Uiso 1 1 calc R U . . .
 C9 C 0.63967(15) 0.19329(12) 0.49407(8) 0.0321(3) Uani 1 1 d . . . . .
 H9 H 0.642944 0.125995 0.441573 0.039 Uiso 1 1 calc R U . . .
 C10 C 0.48800(13) 0.25770(11) 0.50465(7) 0.0262(2) Uani 1 1 d . . . . .
 C11 C 0.34252(15) 0.22381(13) 0.44031(8) 0.0351(3) Uani 1 1 d . . . . .
 H11 H 0.343066 0.156612 0.387427 0.042 Uiso 1 1 calc R U . . .
 C12 C 0.19826(15) 0.28774(15) 0.45349(9) 0.0390(3) Uani 1 1 d . . . . .
 H12 H 0.101316 0.264089 0.409473 0.047 Uiso 1 1 calc R U . . .
 C13 C 0.19517(13) 0.38582(13) 0.53053(9) 0.0340(3) Uani 1 1 d . . . . .
 H13 H 0.095614 0.428088 0.538757 0.041 Uiso 1 1 calc R U . . .
 C14 C 0.33671(12) 0.42386(11) 0.59669(7) 0.0255(2) Uani 1 1 d . . . . .
 C15 C 0.48548(11) 0.35946(10) 0.58361(7) 0.0208(2) Uani 1 1 d . . . . .
 C16 C 0.63132(11) 0.39485(10) 0.65051(7) 0.0206(2) Uani 1 1 d . . . . .

loop_
  _atom_site_aniso_label
  _atom_site_aniso_U_11
  _atom_site_aniso_U_22
  _atom_site_aniso_U_33
  _atom_site_aniso_U_23
  _atom_site_aniso_U_13
  _atom_site_aniso_U_12
 C1 0.0352(6) 0.0281(5) 0.0362(6) 0.0036(4) 0.0155(4) 0.0083(4)
 C2 0.0450(6) 0.0233(5) 0.0305(5) -0.0034(4) 0.0149(4) 0.0034(4)
 C3 0.0345(5) 0.0184(4) 0.0229(4) 0.0002(3) 0.0073(4) -0.0025(4)
 C4 0.0440(6) 0.0261(5) 0.0269(5) -0.0018(4) 0.0029(4) -0.0088(4)
 C5 0.0354(6) 0.0356(6) 0.0350(6) 0.0055(5) -0.0042(4) -0.0103(5)
 C6 0.0260(5) 0.0324(6) 0.0382(6) 0.0084(4) 0.0038(4) 0.0002(4)
 C7 0.0270(5) 0.0211(5) 0.0272(5) 0.0050(4) 0.0070(4) 0.0016(4)
 C8 0.0349(5) 0.0256(5) 0.0337(5) 0.0028(4) 0.0144(4) 0.0093(4)
 C9 0.0467(6) 0.0242(5) 0.0272(5) -0.0033(4) 0.0113(4) 0.0045(4)
 C10 0.0367(5) 0.0206(4) 0.0213(4) 0.0010(4) 0.0052(4) -0.0016(4)
 C11 0.0479(7) 0.0307(6) 0.0243(5) -0.0004(4) -0.0001(4) -0.0087(5)
 C12 0.0373(6) 0.0425(7) 0.0326(6) 0.0104(5) -0.0062(4) -0.0106(5)
 C13 0.0269(5) 0.0370(6) 0.0373(6) 0.0130(5) 0.0032(4) 0.0015(4)
 C14 0.0269(5) 0.0233(5) 0.0272(5) 0.0071(4) 0.0069(4) 0.0020(4)
 C15 0.0258(4) 0.0168(4) 0.0203(4) 0.0034(3) 0.0054(3) 0.0000(3)
 C16 0.0254(4) 0.0160(4) 0.0209(4) 0.0024(3) 0.0059(3) -0.0004(3)

_geom_special_details
;
 All esds (except the esd in the dihedral angle between two l.s. planes)
 are estimated using the full covariance matrix.  The cell esds are taken
 into account individually in the estimation of esds in distances, angles
 and torsion angles; correlations between esds in cell parameters are only
 used when they are defined by crystal symmetry.  An approximate (isotropic)
 treatment of cell esds is used for estimating esds involving l.s. planes.
;
loop_
  _geom_bond_atom_site_label_1
  _geom_bond_atom_site_label_2
  _geom_bond_distance
  _geom_bond_site_symmetry_2
  _geom_bond_publ_flag
 C1 H1 0.9500 . ?
 C1 C2 1.3582(17) . ?
 C1 C14 1.4423(15) . ?
 C2 H2 0.9500 . ?
 C2 C3 1.4406(15) . ?
 C3 C4 1.4104(15) . ?
 C3 C16 1.4280(13) . ?
 C4 H4 0.9500 . ?
 C4 C5 1.3944(17) . ?
 C5 H5 0.9500 . ?
 C5 C6 1.3923(18) . ?
 C6 H6 0.9500 . ?
 C6 C7 1.4086(15) . ?
 C7 C8 1.4513(15) . ?
 C7 C16 1.4277(13) . ?
 C8 H8 0.9500 . ?
 C8 C9 1.3545(16) . ?
 C9 H9 0.9500 . ?
 C9 C10 1.4403(16) . ?
 C10 C11 1.4112(15) . ?
 C10 C15 1.4291(13) . ?
 C11 H11 0.9500 . ?
 C11 C12 1.3916(18) . ?
 C12 H12 0.9500 . ?
 C12 C13 1.3879(18) . ?
 C13 H13 0.9500 . ?
 C13 C14 1.4073(15) . ?
 C14 C15 1.4273(13) . ?
 C15 C16 1.4333(13) . ?

loop_
  _geom_angle_atom_site_label_1
  _geom_angle_atom_site_label_2
  _geom_angle_atom_site_label_3
  _geom_angle
  _geom_angle_site_symmetry_1
  _geom_angle_site_symmetry_3
  _geom_angle_publ_flag
 C2 C1 H1 119.4 . . ?
 C2 C1 C14 121.14(10) . . ?
 C14 C1 H1 119.4 . . ?
 C1 C2 H2 119.2 . . ?
 C1 C2 C3 121.64(10) . . ?
 C3 C2 H2 119.2 . . ?
 C4 C3 C2 122.40(10) . . ?
 C4 C3 C16 119.01(10) . . ?
 C16 C3 C2 118.60(9) . . ?
 C3 C4 H4 119.7 . . ?
 C5 C4 C3 120.51(10) . . ?
 C5 C4 H4 119.7 . . ?
 C4 C5 H5 119.6 . . ?
 C6 C5 C4 120.79(10) . . ?
 C6 C5 H5 119.6 . . ?
 C5 C6 H6 119.6 . . ?
 C5 C6 C7 120.74(10) . . ?
 C7 C6 H6 119.6 . . ?
 C6 C7 C8 122.92(10) . . ?
 C6 C7 C16 118.92(9) . . ?
 C16 C7 C8 118.16(9) . . ?
 C7 C8 H8 119.2 . . ?
 C9 C8 C7 121.52(9) . . ?
 C9 C8 H8 119.2 . . ?
 C8 C9 H9 119.2 . . ?
 C8 C9 C10 121.58(10) . . ?
 C10 C9 H9 119.2 . . ?
 C11 C10 C9 122.52(10) . . ?
 C11 C10 C15 119.02(10) . . ?
 C15 C10 C9 118.46(9) . . ?
 C10 C11 H11 119.6 . . ?
 C12 C11 C10 120.74(10) . . ?
 C12 C11 H11 119.6 . . ?
 C11 C12 H12 119.8 . . ?
 C13 C12 C11 120.40(10) . . ?
 C13 C12 H12 119.8 . . ?
 C12 C13 H13 119.4 . . ?
 C12 C13 C14 121.24(10) . . ?
 C14 C13 H13 119.4 . . ?
 C13 C14 C1 122.48(10) . . ?
 C13 C14 C15 118.84(10) . . ?
 C15 C14 C1 118.68(9) . . ?
 C10 C15 C16 120.14(9) . . ?
 C14 C15 C10 119.76(9) . . ?
 C14 C15 C16 120.09(8) . . ?
 C3 C16 C15 119.85(9) . . ?
 C7 C16 C3 120.02(9) . . ?
 C7 C16 C15 120.13(8) . . ?

loop_
  _geom_torsion_atom_site_label_1
  _geom_torsion_atom_site_label_2
  _geom_torsion_atom_site_label_3
  _geom_torsion_atom_site_label_4
  _geom_torsion
  _geom_torsion_site_symmetry_1
  _geom_torsion_site_symmetry_2
  _geom_torsion_site_symmetry_3
  _geom_torsion_site_symmetry_4
  _geom_torsion_publ_flag
 C1 C2 C3 C4 179.89(10) . . . . ?
 C1 C2 C3 C16 -0.27(16) . . . . ?
 C1 C14 C15 C10 179.21(9) . . . . ?
 C1 C14 C15 C16 0.30(14) . . . . ?
 C2 C1 C14 C13 179.59(10) . . . . ?
 C2 C1 C14 C15 0.01(16) . . . . ?
 C2 C3 C4 C5 178.68(10) . . . . ?
 C2 C3 C16 C7 -178.66(8) . . . . ?
 C2 C3 C16 C15 0.58(14) . . . . ?
 C3 C4 C5 C6 -0.05(17) . . . . ?
 C4 C3 C16 C7 1.19(14) . . . . ?
 C4 C3 C16 C15 -179.57(8) . . . . ?
 C4 C5 C6 C7 1.27(17) . . . . ?
 C5 C6 C7 C8 178.67(10) . . . . ?
 C5 C6 C7 C16 -1.21(16) . . . . ?
 C6 C7 C8 C9 179.29(10) . . . . ?
 C6 C7 C16 C3 -0.02(14) . . . . ?
 C6 C7 C16 C15 -179.26(8) . . . . ?
 C7 C8 C9 C10 0.18(17) . . . . ?
 C8 C7 C16 C3 -179.91(8) . . . . ?
 C8 C7 C16 C15 0.85(13) . . . . ?
 C8 C9 C10 C11 -179.41(10) . . . . ?
 C8 C9 C10 C15 0.43(16) . . . . ?
 C9 C10 C11 C12 179.56(10) . . . . ?
 C9 C10 C15 C14 -179.29(9) . . . . ?
 C9 C10 C15 C16 -0.38(14) . . . . ?
 C10 C11 C12 C13 -0.18(17) . . . . ?
 C10 C15 C16 C3 -179.51(8) . . . . ?
 C10 C15 C16 C7 -0.27(13) . . . . ?
 C11 C10 C15 C14 0.56(14) . . . . ?
 C11 C10 C15 C16 179.47(8) . . . . ?
 C11 C12 C13 C14 0.37(17) . . . . ?
 C12 C13 C14 C1 -179.66(10) . . . . ?
 C12 C13 C14 C15 -0.08(16) . . . . ?
 C13 C14 C15 C10 -0.38(14) . . . . ?
 C13 C14 C15 C16 -179.30(8) . . . . ?
 C14 C1 C2 C3 -0.02(17) . . . . ?
 C14 C15 C16 C3 -0.60(13) . . . . ?
 C14 C15 C16 C7 178.64(8) . . . . ?
 C15 C10 C11 C12 -0.28(16) . . . . ?
 C16 C3 C4 C5 -1.16(16) . . . . ?
 C16 C7 C8 C9 -0.82(15) . . . . ?

_shelx_res_file
;
TITL exp_12_10_140_00_a.res in P2(1)/c
    exp_12_10_140_00.res
    created by SHELXL-2019/3 at 16:33:03 on 19-Feb-2026
REM Old TITL exp_12_10_140_00 in P2(1)/c
REM SHELXT solution in P2(1)/c: R1 0.174, Rweak 0.094, Alpha 0.031
REM <I/s> 0.714 for 142 systematic absences, Orientation as input
REM Formula found by SHELXT: C16
CELL 0.71073 8.4349 9.219 13.6021 90 100.126 90
ZERR 2 0.0006 0.0006 0.001 0 0.007 0
LATT 1
SYMM -X,0.5+Y,0.5-Z
SFAC C H
UNIT 64 40

L.S. 10
PLAN  5
SIZE 0.56 0.63 0.92
TEMP -133
CONF
BOND
list 4
fmap 2 53
MORE -1
BOND $H
ACTA
REM <olex2.extras>
REM <HklSrc "%.\\exp_12_10_140_00.hkl">
REM </olex2.extras>

WGHT    0.077800    0.230000
EXTI    0.076559
FVAR       1.00937
C1    1    0.337072    0.524826    0.677724    11.00000    0.03525    0.02810 =
         0.03615    0.00357    0.01548    0.00828
AFIX  43
H1    2    0.238774    0.568358    0.687172    11.00000   -1.20000
AFIX   0
C2    1    0.475525    0.558744    0.740759    11.00000    0.04496    0.02327 =
         0.03053   -0.00335    0.01489    0.00339
AFIX  43
H2    2    0.471912    0.625664    0.793430    11.00000   -1.20000
AFIX   0
C3    1    0.627725    0.495763    0.729735    11.00000    0.03451    0.01839 =
         0.02286    0.00021    0.00733   -0.00247
C4    1    0.772670    0.529932    0.794378    11.00000    0.04404    0.02609 =
         0.02687   -0.00185    0.00285   -0.00876
AFIX  43
H4    2    0.772064    0.598273    0.846584    11.00000   -1.20000
AFIX   0
C5    1    0.916856    0.464179    0.782254    11.00000    0.03544    0.03565 =
         0.03502    0.00555   -0.00420   -0.01029
AFIX  43
H5    2    1.013600    0.488291    0.826313    11.00000   -1.20000
AFIX   0
C6    1    0.920742    0.363612    0.706353    11.00000    0.02598    0.03241 =
         0.03822    0.00838    0.00382    0.00020
AFIX  43
H6    2    1.019689    0.318441    0.700050    11.00000   -1.20000
AFIX   0
C7    1    0.779600    0.328096    0.638803    11.00000    0.02701    0.02106 =
         0.02722    0.00498    0.00698    0.00163
C8    1    0.777739    0.226362    0.557181    11.00000    0.03490    0.02556 =
         0.03372    0.00277    0.01437    0.00931
AFIX  43
H8    2    0.875610    0.181944    0.547801    11.00000   -1.20000
AFIX   0
C9    1    0.639669    0.193289    0.494071    11.00000    0.04674    0.02418 =
         0.02718   -0.00327    0.01133    0.00448
AFIX  43
H9    2    0.642944    0.125995    0.441573    11.00000   -1.20000
AFIX   0
C10   1    0.488003    0.257698    0.504645    11.00000    0.03670    0.02055 =
         0.02131    0.00098    0.00518   -0.00157
C11   1    0.342519    0.223812    0.440315    11.00000    0.04786    0.03075 =
         0.02427   -0.00041   -0.00005   -0.00871
AFIX  43
H11   2    0.343066    0.156612    0.387427    11.00000   -1.20000
AFIX   0
C12   1    0.198264    0.287736    0.453486    11.00000    0.03730    0.04249 =
         0.03259    0.01035   -0.00621   -0.01062
AFIX  43
H12   2    0.101316    0.264089    0.409473    11.00000   -1.20000
AFIX   0
C13   1    0.195165    0.385824    0.530528    11.00000    0.02690    0.03700 =
         0.03732    0.01303    0.00315    0.00153
AFIX  43
H13   2    0.095614    0.428088    0.538757    11.00000   -1.20000
AFIX   0
C14   1    0.336711    0.423856    0.596687    11.00000    0.02695    0.02327 =
         0.02718    0.00709    0.00687    0.00197
C15   1    0.485482    0.359461    0.583607    11.00000    0.02579    0.01683 =
         0.02030    0.00337    0.00536    0.00004
C16   1    0.631322    0.394849    0.650511    11.00000    0.02538    0.01604 =
         0.02089    0.00239    0.00587   -0.00038
HKLF 4




REM  exp_12_10_140_00_a.res in P2(1)/c
REM wR2 = 0.1506, GooF = S = 1.055, Restrained GooF = 1.055 for all data
REM R1 = 0.0472 for 2267 Fo > 4sig(Fo) and 0.0626 for all 3025 data
REM 146 parameters refined using 0 restraints

END

WGHT      0.0777      0.2300

REM Highest difference peak  0.361,  deepest hole -0.200,  1-sigma level  0.049
Q1    1   0.7770  0.2768  0.5980  11.00000  0.05    0.36
Q2    1   0.3487  0.4747  0.6357  11.00000  0.05    0.30
Q3    1   0.9052  0.4193  0.7423  11.00000  0.05    0.30
Q4    1   0.7056  0.3604  0.6444  11.00000  0.05    0.30
Q5    1   0.2164  0.3339  0.4932  11.00000  0.05    0.29
;
_shelx_res_checksum                36940
_shelx_hkl_file
;
   0   0   2   51.80    2.60
   0   0  -2   51.43    2.60
   0   0  -2   50.32    2.62
   0   0   2   55.85    2.63
   0   0  -2   60.26    2.63
   0   0   2   53.33    2.62
   0   0  -2   57.89    2.63
   0   0  -2   53.26    2.58
   0   0   2   52.96    2.58
   0   0   2   57.92    2.59
   0   0  -3    0.08    0.17
   0   0   3   -0.03    0.18
   0   0   3    0.06    0.21
   0   0  -3    0.04    0.21
   0   0   3    0.04    0.24
   0   0  -3    0.04    0.21
   0   0   3   -0.02    0.13
   0   0  -3   -0.04    0.13
   0   0   3   -0.07    0.15
   0   0  -3    0.08    0.23
   0   0   4 2361.10   69.01
   0   0  -4 2365.37   69.00
   0   0   4 2381.11   69.02
   0   0   4 2475.55   69.10
   0   0  -4 2440.66   69.07
   0   0   4 2311.57   68.93
   0   0   4 2426.06   69.16
   0   0  -4 2350.68   69.12
   0   0  -4 2413.74   69.15
   0   0   4 2413.94   69.14
   0   0  -4 2535.17   69.13
   0   0   5    0.03    0.21
   0   0  -5   -0.19    0.25
   0   0   5    0.47    0.31
   0   0   5    0.66    0.38
   0   0  -5    0.21    0.30
   0   0  -5   -0.07    0.25
   0   0   5   -0.09    0.16
   0   0  -5    0.05    0.35
   0   0  -5   -0.11    0.31
   0   0   5    0.30    0.38
   0   0  -5    0.12    0.20
   0   0   5    0.18    0.22
   0   0  -6   22.59    0.91
   0   0   6   20.89    0.92
   0   0   6   21.77    1.10
   0   0  -6   22.64    1.06
   0   0   6   22.20    1.03
   0   0   6   23.55    0.94
   0   0  -6   20.99    1.10
   0   0   6   22.15    1.14
   0   0  -6   21.42    0.98
   0   0   6   22.27    0.82
   0   0   7   -0.20    0.29
   0   0  -7    0.45    0.32
   0   0   7    0.22    0.37
   0   0   7   -0.09    0.50
   0   0   7   -0.09    0.52
   0   0  -7   -0.12    0.51
   0   0  -7   -0.01    0.23
   0   0   7   -0.01    0.29
   0   0   8   72.41    3.71
   0   0   8   68.27    3.50
   0   0   8   70.88    3.62
   0   0  -8   69.50    3.53
   0   0   8   72.40    3.74
   0   0  -8   76.59    3.74
   0   0   9    0.02    0.48
   0   0  -9   -0.21    0.68
   0   0   9    0.41    0.69
   0   0   9   -0.33    0.65
   0   0  10   -0.11    0.77
   0   0 -10    0.84    0.74
   0   0  10    0.27    0.71
   0   0  10   -0.05    0.54
   0   0 -11    0.55    0.83
   0   0  11   -0.07    0.79
   0   0  11   -0.26    0.63
   0   0 -12    0.67    0.88
   0   0  12   -0.45    0.92
   0   0 -13    2.71    1.04
   0   0  13    0.66    1.15
   0   0  14  239.04   11.85
   0   0 -14  237.13   11.82
   0   0  15    1.14    1.34
   0   0  16    0.44    1.17
   0   0  17   -2.66    1.56
   0   0  17   -0.12    1.12
   0   0  18    6.69    1.59
   0   0  18   11.67    1.61
   0  -1   0   -0.04    0.14
   0   1   0    0.06    0.07
   0  -1   0    0.08    0.09
   0   1   0    0.11    0.10
   0  -1   0    0.02    0.11
   0  -1  -1 2106.65   14.34
   0  -1   1 2035.11   14.33
   0   1   1 1720.71   14.34
   0  -1   1 2155.88   14.38
   0  -1  -1 2149.72   14.46
   0   1   1 1500.05   14.39
   0   1  -1 1687.89   14.35
   0  -1   1 1712.02   14.27
   0   1  -1 2131.45   14.31
   0   1   1 1905.87   14.32
   0  -1  -1 1808.83   14.35
   0   1  -1 1976.08   14.18
   0  -1   1 1842.71   14.19
   0  -1   1 2052.15   14.53
   0  -1   1 2000.53   14.31
   0   1  -1 1749.38   14.29
   0  -1  -1 1884.14   14.39
   0   1   1 1548.88   14.35
   0  -1   1 2100.47   14.37
   0  -1  -1 1977.29   14.21
   0   1   1 1790.05   14.21
   0   1   2 2036.17   88.19
   0  -1   2 1968.52   88.14
   0  -1   2 1813.59   88.15
   0   1   2 1882.91   88.17
   0  -1  -2 1939.71   88.17
   0  -1   2 2204.17   88.21
   0   1   2 2084.76   88.18
   0  -1  -2 1655.02   88.15
   0  -1   2 2074.80   88.20
   0  -1  -2 1994.31   88.20
   0   1   2 2014.65   88.21
   0   1   2 1903.20   88.17
   0  -1  -2 1994.32   88.18
   0   1  -2 2051.35   88.20
   0  -1   2 2118.96   88.21
   0   1   2 1939.99   88.19
   0  -1  -2 1917.06   88.20
   0  -1   3  853.46   32.86
   0   1   3  721.73   32.80
   0  -1  -3  730.29   32.79
   0  -1   3  673.05   32.71
   0  -1   3  709.15   32.71
   0   1  -3  667.13   32.71
   0  -1  -3  766.87   32.75
   0  -1   3  701.45   32.79
   0   1   3  680.52   32.74
   0   1   3  744.79   32.78
   0  -1  -3  704.69   32.78
   0  -1   3  683.14   32.72
   0  -1  -3  651.57   32.70
   0   1   3  634.33   32.71
   0  -1   3  774.72   32.79
   0   1  -3  747.46   32.77
   0  -1  -3  689.01   32.76
   0   1   3  673.18   32.76
   0  -1   3  753.88   32.80
   0  -1  -3  693.29   32.78
   0   1   3  733.84   32.78
   0  -1  -4  185.32    8.59
   0   1   4  184.92    8.61
   0  -1   4  209.99    8.66
   0  -1   4  171.57    8.48
   0  -1  -4  207.47    8.54
   0   1  -4  183.92    8.57
   0  -1   4  210.02    8.63
   0   1   4  175.41    8.51
   0  -1  -4  193.67    8.61
   0  -1  -4  186.40    8.59
   0   1   4  200.23    8.59
   0  -1   4  177.49    8.48
   0   1   4  139.69    8.46
   0  -1  -4  175.51    8.48
   0  -1   4  200.98    8.58
   0   1  -4  191.87    8.56
   0   1   4  182.97    8.55
   0  -1  -4  179.64    8.54
   0  -1   4  200.13    8.61
   0   1   4  182.93    8.56
   0  -1  -4  185.00    8.58
   0  -1  -5  106.83    4.68
   0   1   5  110.62    4.83
   0  -1  -5  118.63    4.81
   0  -1   5  127.52    4.90
   0  -1  -5  123.81    4.83
   0  -1  -5  115.17    4.82
   0   1   5  116.91    4.80
   0   1  -5  112.23    4.85
   0  -1   5  127.37    4.89
   0   1  -5  108.25    4.75
   0   1   5   99.34    4.65
   0  -1  -5  115.25    4.66
   0  -1   5  114.28    4.76
   0   1  -5  118.13    4.74
   0   1   5  122.67    4.77
   0  -1  -5  115.41    4.75
   0  -1   5  117.56    4.82
   0   1   5  111.59    4.76
   0   1   5  114.59    4.68
   0   1  -5  102.16    4.68
   0  -1  -6   67.97    3.44
   0   1   6   82.83    3.64
   0  -1  -6   82.72    3.59
   0  -1   6   93.01    3.72
   0  -1   6   88.59    3.70
   0  -1  -6   82.04    3.63
   0  -1  -6   87.68    3.62
   0   1  -6   84.42    3.67
   0   1   6   82.06    3.59
   0   1  -6   79.19    3.55
   0   1   6   73.97    3.43
   0  -1   6   82.24    3.56
   0  -1  -6   78.41    3.43
   0   1  -6   82.69    3.52
   0   1   6   86.61    3.56
   0  -1   6   86.14    3.62
   0   1   6   78.86    3.56
   0  -1  -6   78.05    3.53
   0   1   6   80.17    3.44
   0   1  -6   77.13    3.46
   0  -1   7   12.78    1.00
   0   1  -7   12.31    0.96
   0  -1  -7   12.30    0.92
   0   1  -7   11.66    0.75
   0   1  -7   10.52    0.71
   0   1   7   11.07    0.67
   0  -1   7   11.70    0.83
   0   1  -7   11.47    0.78
   0  -1  -7   11.31    0.77
   0   1   7   11.54    0.83
   0  -1   7   11.66    0.90
   0   1   7   13.55    0.82
   0  -1   7   12.55    0.71
   0  -1   7   13.47    1.00
   0   1   7   11.73    0.93
   0  -1   8    2.09    0.70
   0  -1  -8    0.35    0.65
   0  -1   8    1.29    0.47
   0   1   8    2.15    0.43
   0   1   8    1.93    0.59
   0  -1   8    2.45    0.68
   0   1  -8    1.59    0.65
   0   1   8    2.05    0.52
   0  -1  -8    2.25    0.39
   0  -1   8    1.98    0.56
   0   1   9   11.69    1.10
   0  -1   9   12.08    1.13
   0  -1  -9   12.34    1.08
   0  -1   9   12.90    1.16
   0   1  -9   14.27    1.19
   0   1   9   10.75    0.95
   0  -1   9   13.07    1.06
   0   1  10    5.35    0.88
   0  -1  10    5.60    0.92
   0  -1  10    5.37    0.80
   0   1  10    5.62    0.76
   0  -1 -10    5.69    0.87
   0  -1  10    5.72    0.95
   0   1 -10    6.01    0.96
   0  -1  11    1.30    0.84
   0   1  11    0.81    0.79
   0  -1  11    1.12    0.79
   0  -1 -11    2.13    0.84
   0  -1  11    1.28    0.88
   0   1 -11    1.08    0.84
   0   1  12    0.08    0.94
   0  -1  12    0.93    0.94
   0  -1  12    1.10    1.00
   0  -1  12    0.63    0.84
   0   1 -12    0.34    0.97
   0  -1  13   61.55    3.42
   0   1 -13   55.42    3.30
   0   1  13   52.37    3.27
   0   1  13   55.88    3.30
   0  -1  13   51.74    3.34
   0  -1  14   28.50    2.23
   0   1  14   28.94    2.22
   0   1 -14   27.02    2.18
   0   1  14   28.53    2.22
   0  -1  15  194.68    9.61
   0   1  15  188.28    9.57
   0   1 -15  178.40    9.51
   0   1  15  192.25    9.58
   0  -1  16  128.46    6.84
   0   1  16  128.18    6.78
   0   1 -16  121.22    6.73
   0   1  16  132.22    6.81
   0   1  17   -0.06    1.40
   0  -1  17   -0.36    1.53
   0  -1  17    1.92    1.20
   0   1  17    2.04    1.24
   0  -1  18   17.29    2.04
   0   1  18   18.22    2.04
   0  -1  18   21.70    2.03
   0   1  18   20.46    1.98
   0  -2   0    0.27    0.24
   0   2   0    0.72    0.22
   0  -2   0    0.16    0.27
   0  -2   0    0.21    0.24
   0   2   0    0.20    0.19
   0  -2  -1 1951.73   17.43
   0   2   1 1634.72   17.39
   0   2  -1 1974.91   17.17
   0  -2   1 1980.50   17.14
   0  -2   1 2059.31   17.29
   0   2  -1 1969.47   17.29
   0   2   1 1958.09   17.60
   0  -2  -1 2034.85   17.46
   0   2  -1 2005.58   17.40
   0  -2  -1 1927.70   17.53
   0  -2  -1 1917.59   17.05
   0   2   1 1892.48   17.16
   0   2  -1 1862.03   17.17
   0  -2   1 2291.48   17.62
   0   2   1 1953.11   17.31
   0  -2   1 1887.13   17.35
   0  -2  -1 2034.94   17.41
   0   2  -1 2040.26   17.32
   0   2  -1 2000.16   17.39
   0  -2   1 2000.72   17.30
   0   2  -2 8960.79   97.32
   0  -2   2 9008.14   97.20
   0   2   2 9185.48   97.48
   0  -2  -2 9152.26   97.30
   0   2   2 9448.11   97.06
   0  -2  -2 9999.00   97.07
   0   2   2 8032.41   97.09
   0   2  -2 9339.21   97.11
   0  -2   2 9266.96   97.15
   0  -2  -2 9188.05   97.28
   0   2   2 8755.05   97.33
   0  -2  -2 9013.05   97.23
   0  -2   2 9314.22   97.12
   0   2  -2 9506.45   97.20
   0  -2   2 8333.46   97.18
   0   2   2 9137.04   97.32
   0  -2  -2 9079.54   97.17
   0  -2   2 9111.83   97.17
   0   2  -2 9814.07   97.36
   0  -2   2 9872.43   97.39
   0  -2  -2 9212.99   97.34
   0   2  -2 8971.48   96.96
   0  -2   2 9669.78   97.05
   0  -2  -3 2178.56   47.05
   0   2   3 2127.04   47.09
   0   2   3 2027.58   46.96
   0  -2   3 2173.72   47.06
   0   2   3 2168.14   47.13
   0  -2   3 2131.04   46.99
   0  -2  -3 2145.51   47.02
   0   2   3 1928.60   46.96
   0  -2   3 2029.62   46.86
   0   2  -3 2015.09   46.93
   0   2  -3 2069.36   47.06
   0  -2   3 2172.34   47.03
   0  -2   3 1984.20   46.87
   0  -2  -3 2129.48   47.09
   0  -2   3 2208.92   47.12
   0   2  -3 2296.58   47.08
   0   2   3 2002.53   47.03
   0  -2  -3 2094.20   46.98
   0   2   3 1693.48   46.95
   0  -2   4    6.11    0.55
   0   2  -4    5.49    0.48
   0   2   4    4.80    0.53
   0  -2  -4    5.51    0.54
   0  -2  -4    5.01    0.47
   0  -2   4    4.78    0.47
   0  -2  -4    6.14    0.51
   0  -2   4    4.84    0.39
   0   2   4    4.93    0.42
   0   2   4    3.79    0.43
   0  -2  -4    4.92    0.41
   0   2   4    4.36    0.43
   0  -2  -4    3.76    0.35
   0   2   4    1.71    0.37
   0  -2   4    4.94    0.34
   0  -2   4    4.55    0.50
   0   2   4    4.57    0.45
   0  -2   4    4.60    0.34
   0  -2   4    6.16    0.49
   0   2  -5   53.71    2.42
   0   2   5   48.78    2.44
   0  -2   5   58.12    2.57
   0  -2  -5   49.58    2.40
   0  -2   5   49.26    2.28
   0  -2   5   49.26    2.27
   0   2   5   46.69    2.37
   0  -2  -5   45.61    2.33
   0  -2  -5   51.44    2.37
   0   2   5   45.76    2.31
   0  -2   5   48.05    2.30
   0  -2  -5   46.57    2.25
   0  -2   5   47.44    2.41
   0  -2   5   49.75    2.46
   0  -2   5   48.76    2.44
   0  -2  -5   50.44    2.44
   0   2   5   48.90    2.38
   0   2   5   46.09    2.39
   0  -2  -6  198.49    9.04
   0  -2   6  214.02    9.16
   0  -2   6  179.74    8.88
   0   2  -6  178.97    8.88
   0  -2   6  186.39    8.88
   0   2   6  198.44    9.09
   0  -2  -6  238.15    9.05
   0   2   6  182.37    8.92
   0  -2   6  193.01    8.90
   0   2   6  192.22    9.02
   0  -2  -6  190.72    8.87
   0   2   6  140.92    8.87
   0   2  -6  218.67    9.04
   0  -2   6  201.55    9.06
   0  -2   6  202.30    9.12
   0   2   6  190.53    9.04
   0  -2  -6  193.15    9.06
   0  -2  -6  188.69    8.96
   0   2   6  195.91    9.00
   0   2   7    3.33    0.64
   0  -2   7    4.26    0.75
   0   2  -7    3.61    0.64
   0  -2  -7    3.53    0.44
   0  -2   7    2.34    0.54
   0   2  -7    3.15    0.49
   0  -2   7    3.19    0.63
   0  -2  -7    3.29    0.43
   0   2   7    3.69    0.51
   0   2   7    2.75    0.56
   0   2   8    6.84    0.76
   0   2  -8    4.98    0.80
   0   2   8    5.50    0.65
   0  -2   8    5.59    0.75
   0   2   8    6.05    0.79
   0  -2   8    8.03    0.91
   0  -2   8    7.01    0.87
   0  -2   8    6.16    0.71
   0   2   9   -0.40    0.63
   0  -2   9   -0.05    0.58
   0   2   9    0.27    0.50
   0  -2   9   -0.06    0.62
   0   2   9    0.27    0.64
   0   2  -9    0.42    0.68
   0  -2   9   -0.03    0.76
   0  -2   9    0.31    0.70
   0   2  10   62.61    3.61
   0  -2  10   71.40    3.80
   0   2  10   63.99    3.64
   0  -2  10   71.86    3.67
   0   2  10   64.54    3.52
   0  -2  10   72.75    3.76
   0   2 -10   66.51    3.70
   0   2  11   23.50    1.70
   0  -2  11   21.93    1.73
   0   2 -11   23.46    1.79
   0  -2  11   22.62    1.82
   0  -2  11   23.63    1.83
   0   2  11   23.51    1.72
   0   2  12    0.77    0.91
   0   2  12    1.74    0.89
   0   2 -12    2.38    1.04
   0  -2  12    1.91    1.07
   0  -2  12    2.57    0.93
   0  -2  12    2.88    1.00
   0   2  13   -0.17    0.90
   0   2 -13   -0.61    1.13
   0  -2  13   -0.24    1.16
   0  -2  13    0.45    0.91
   0  -2  13    0.74    1.14
   0   2  13   -0.31    1.00
   0   2  14   92.30    5.17
   0  -2  14   97.41    5.29
   0   2 -14   96.34    5.19
   0  -2  14   94.40    5.25
   0   2  14   91.92    5.12
   0   2  15  277.22   13.85
   0  -2  15  278.54   13.92
   0   2 -15  285.31   13.87
   0  -2  15  273.47   13.91
   0   2  15  284.87   13.81
   0   2  16  194.64   10.27
   0  -2  16  209.48   10.41
   0   2 -16  197.65   10.23
   0  -2  16  203.30   10.36
   0   2  16  207.57   10.28
   0  -2  17   -0.80    1.50
   0   2  17   -0.23    1.35
   0   2  17    1.23    1.26
   0   2 -17    1.33    1.26
   0   2  18   26.78    2.17
   0  -2  18   19.07    2.15
   0  -3   0   -0.10    0.31
   0  -3   0   -0.41    0.38
   0   3   0    0.31    0.29
   0   3   0   -0.02    0.10
   0  -3   0    0.14    0.36
   0  -3   0    0.41    0.34
   0   3   0    0.26    0.27
   0   3  -1  190.61    3.81
   0   3   1  190.16    3.82
   0  -3   1  181.80    3.86
   0  -3  -1  192.67    3.90
   0  -3  -1  190.88    3.96
   0   3  -1  178.66    3.67
   0  -3   1  179.28    3.94
   0  -3  -1  189.07    3.64
   0   3  -1  191.94    3.88
   0  -3   1  188.81    3.78
   0  -3  -1  205.45    3.97
   0   3  -1  190.74    3.81
   0  -3  -1  205.30    3.90
   0   3  -1  197.88    3.79
   0  -3   2 1514.49   30.67
   0  -3  -2 1637.19   30.70
   0   3   2 1551.37   30.65
   0   3   2 1655.42   30.45
   0  -3  -2 1639.39   30.39
   0  -3   2 1652.25   30.54
   0   3  -2 1558.80   30.62
   0   3  -2 1619.55   30.51
   0  -3   2 1691.72   30.59
   0   3   2 1597.44   30.56
   0  -3  -2 1879.04   30.77
   0   3  -2 1559.84   30.58
   0  -3  -2 1783.52   30.76
   0  -3   2 1560.81   30.43
   0   3  -2 1578.53   30.48
   0   3  -2 1480.24   30.52
   0   3   2 1613.72   30.76
   0  -3  -2 1773.77   30.61
   0  -3   2 1663.73   30.53
   0   3  -2 1501.89   30.40
   0   3   3  788.50   18.29
   0  -3   3  751.37   18.05
   0   3  -3  789.26   18.16
   0  -3   3  760.29   18.04
   0   3   3  743.83   18.02
   0  -3  -3  795.86   18.13
   0  -3   3  828.75   18.23
   0   3  -3  731.88   17.97
   0   3  -3  721.25   18.03
   0  -3   3  757.82   18.03
   0   3   3  795.44   18.18
   0  -3  -3  743.08   18.08
   0   3   3  751.17   17.96
   0  -3  -3  733.57   17.94
   0  -3  -3  779.47   18.19
   0  -3  -3  759.07   18.03
   0   3   3  823.33   18.25
   0  -3   3  724.21   18.01
   0   3  -3  655.14   17.87
   0  -3   3  752.06   18.03
   0   3   4  545.78   10.41
   0  -3   4  525.95   10.23
   0  -3  -4  456.91   10.39
   0  -3   4  515.98   10.45
   0   3   4  575.81   10.79
   0  -3  -4  578.62   10.56
   0  -3   4  552.97   10.43
   0   3   4  536.63   10.42
   0   3  -4  555.91   10.38
   0  -3   4  596.92   10.71
   0   3  -4  597.18   10.65
   0  -3  -4  356.77   10.23
   0  -3  -4  533.40   10.53
   0   3   4  573.12   10.72
   0  -3   4  491.31   10.41
   0  -3   4  510.44   10.44
   0   3   4  568.83   10.61
   0  -3   4  481.98   10.41
   0   3  -4  535.97   10.55
   0  -3  -4  588.38   10.70
   0  -3   4  528.97   10.28
   0  -3  -5   -0.16    0.42
   0  -3   5    1.36    0.29
   0  -3   5    0.20    0.32
   0   3   5   -0.28    0.38
   0  -3   5    0.06    0.25
   0   3   5   -0.14    0.35
   0   3   5   -0.11    0.44
